Repository: danielponikowski/metal

# metallurgy-analysis
Analysis and build predictive models in metallurgy task.

File: data/dane-wola-910obser.csv (part 1 of 2)
Lp,[LABELS],[wegiel],[mangan],[krzem],[fosfor],[siarka],[chrom],[nikiel],[miedz],[magnez],[wytrzym],[wydluz],[tward]
1,"[20,1]",4,0.23,2.4,0.06,0.02,0.03,0.02,0.26,0.04,510,11.4,174
2,"[21,1]",3.9,0.21,2.7,0.06,0.02,0.03,0.02,0.23,0.042,529,17.1,163
3,"[22,1]",3.66,0.26,2.72,0.06,0.01,0.03,0.02,0.25,0.052,504,15.7,170
4,"[23,1]",3.83,0.16,2.85,0.06,0.01,0.03,0.02,0.05,0.047,504,20,163
5,"[24,1]",3.78,0.2,2.68,0.06,0.01,0.02,0.01,0.22,0.035,452,10.7,179
6,"[25,1]",3.72,0.21,2.64,0.07,0.01,0.02,0.01,0.22,0.038,497,13.6,170
7,"[26,1]",3.52,0.23,2.54,0.06,0.02,0.03,0.01,0.19,0.025,471,7.1,187
8,"[27,1]",3.82,0.23,2.56,0.06,0.02,0.03,0.01,0.23,0.033,491,9.3,197
9,"[29,1]",3.68,0.23,2.6,0.06,0.02,0.03,0.02,0.21,0.041,446,8.6,187
10,"[30,1]",3.75,0.23,2.55,0.06,0.02,0.03,0.02,0.2,0.035,491,16.4,163
11,"[31,1]",3.68,0.27,2.63,0.05,0.02,0.03,0.02,0.17,0.047,468,9.3,192
12,"[32,1]",3.7,0.28,2.54,0.06,0.02,0.03,0.02,0.18,0.033,500,11.4,183
13,"[43,1]",3.6,0.21,2.63,0.07,0.01,0.02,0.02,0.2,0.044,510,13.6,183
14,"[44,1]",3.74,0.22,2.76,0.07,0.01,0.03,0.02,0.32,0.048,529,13.6,179
15,"[45,1]",3.72,0.21,2.4,0.06,0.01,0.03,0.01,0.2,0.044,497,15.7,170
16,"[46,1]",3.89,0.21,2.43,0.07,0.02,0.02,0.02,0.2,0.05,516,15.7,170
17,"[47,1]",3.71,0.26,2.49,0.07,0.01,0.03,0.01,0.22,0.032,529,9.3,197
18,"[48,1]",3.71,0.21,2.64,0.07,0.01,0.03,0.01,0.2,0.04,471,7.9,179
19,"[49,1]",3.78,0.29,2.7,0.06,0.02,0.04,0.01,0.19,0.04,446,6.4,179
20,"[50,1]",3.71,0.31,2.78,0.07,0.02,0.04,0.01,0.14,0.04,414,7.1,174
21,"[51,1]",3.75,0.3,2.46,0.06,0.01,0.03,0.01,0.14,0.037,427,7.1,174
22,"[52,1]",3.78,0.29,2.62,0.06,0.01,0.03,0.01,0.14,0.048,504,18.6,174
23,"[53,1]",3.72,0.25,2.46,0.07,0.01,0.05,0.02,0.18,0.046,555,12.1,207
24,"[54,1]",3.65,0.23,2.58,0.07,0.01,0.05,0.02,0.2,0.04,516,12.1,187
25,"[55,1]",3.76,0.25,2.6,0.06,0.01,0.05,0.02,0.22,0.03,459,11.4,179
26,"[56,1]",3.65,0.26,2.49,0.07,0.01,0.04,0.02,0.2,0.035,491,10,183
27,"[57,1]",3.72,0.28,2.5,0.06,0.01,0.05,0.02,0.21,0.035,400,6.4,183
28,"[58,1]",3.66,0.28,2.66,0.07,0.01,0.04,0.02,0.22,0.035,497,11.4,183
29,"[59,1]",3.83,0.21,2.35,0.07,0.01,0.03,0.01,0.36,0.04,535,7.1,229
30,"[60,1]",3.9,0.21,2.35,0.07,0.01,0.03,0.01,0.36,0.039,526,8.6,197
31,"[61,1]",3.83,0.19,2.21,0.07,0.01,0.03,0.01,0.33,0.032,573,7.1,229
32,"[62,1]",3.85,0.2,2.35,0.07,0.01,0.03,0.02,0.36,0.039,414,5.7,197
33,"[63,1]",3.9,0.2,2.27,0.07,0.01,0.03,0.01,0.33,0.05,598,7.9,217
34,"[64,1]",3.8,0.22,2.3,0.07,0.01,0.03,0.01,0.26,0.03,555,17.1,183
35,"[65,1]",3.84,0.21,2.51,0.07,0.01,0.03,0.01,0.26,0.039,433,8.6,167
36,"[66,1]",3.75,0.2,2.3,0.07,0.01,0.03,0.01,0.31,0.047,538,10,187
37,"[67,1]",3.86,0.2,2.27,0.07,0.02,0.03,0.01,0.34,0.049,542,11.4,187
38,"[68,1]",3.62,0.22,2.45,0.07,0.01,0.02,0.01,0.28,0.031,394,8.6,163
39,"[68,13]",3.62,0.22,2.45,0.07,0.01,0.02,0.01,0.28,0.031,446,7.1,174
40,"[69,1]",3.68,0.21,2.29,0.07,0.01,0.02,0.01,0.28,0.037,535,11.4,187
41,"[70,1]",3.72,0.18,2.2,0.06,0.01,0.02,0.01,0.32,0.045,581,10,201
42,"[71,1]",3.78,0.19,2.16,0.07,0.01,0.02,0.01,0.34,0.034,520,11.4,183
43,"[72,1]",3.75,0.16,2.16,0.06,0.01,0.02,0.01,0.33,0.037,642,5.7,201
44,"[73,1]",3.7,0.16,2.33,0.07,0.01,0.02,0.01,0.36,0.037,510,17.1,179
45,"[74,1]",3.74,0.17,2.35,0.07,0.01,0.02,0.01,0.37,0.043,523,8.6,187
46,"[104,1]",3.78,0.15,2.55,0.07,0.01,0.03,0.06,0.06,0.04,468,20.7,167
47,"[105,1]",3.88,0.15,2.45,0.07,0.01,0.02,0.01,0.06,0.039,475,17.1,167
48,"[105,2]",3.76,0.15,2.45,0.07,0.01,0.02,0.01,0.06,0.039,475,17.1,167
49,"[106,1]",3.75,0.14,2.44,0.07,0.01,0.02,0.01,0.05,0.04,475,16.4,170
50,"[107,1]",3.8,0.14,2.48,0.07,0.01,0.02,0.01,0.05,0.04,465,19.3,167
51,"[108,1]",3.76,0.14,2.37,0.07,0.01,0.01,0.01,0.05,0.041,465,19.3,163
52,"[109,1]",3.78,0.12,2.49,0.07,0.01,0.02,0.01,0.11,0.03,402,8.6,159
53,"[110,1]",3.76,0.11,2.33,0.07,0.01,0.02,0.01,0.09,0.03,414,13.6,159
54,"[111,1]",3.69,0.11,2.35,0.07,0.01,0.02,0.01,0.09,0.033,455,18.6,167
55,"[112,1]",3.73,0.11,2.32,0.07,0.01,0.02,0.01,0.09,0.031,465,17.9,167
56,"[113,1]",3.68,0.11,2.57,0.07,0.01,0.02,0.01,0.09,0.035,478,20.7,167
57,"[114,1]",3.71,0.12,2.43,0.07,0.01,0.02,0.01,0.11,0.036,459,20.7,163
58,"[115,1]",3.66,0.11,2.52,0.07,0.01,0.02,0.01,0.05,0.043,465,21.4,167
59,"[116,1]",3.7,0.12,2.46,0.07,0.01,0.02,0.01,0.05,0.036,459,17.1,167
60,"[117,1]",3.72,0.11,2.35,0.07,0.01,0.02,0.01,0.05,0.039,452,20.7,163
61,"[118,1]",3.71,0.11,2.4,0.07,0.01,0.02,0.01,0.05,0.035,452,18.6,163
62,"[119,1]",3.74,0.11,2.4,0.07,0.01,0.02,0.01,0.04,0.03,424,12.8,159
63,"[119,2]",3.65,0.11,2.4,0.07,0.01,0.02,0.01,0.04,0.03,424,12.8,159
64,"[120,1]",3.73,0.11,2.44,0.07,0.01,0.02,0.01,0.05,0.031,421,12.8,159
65,"[120,2]",3.63,0.11,2.44,0.07,0.01,0.02,0.01,0.05,0.031,421,12.8,159
66,"[121,1]",3.6,0.12,2.52,0.07,0.01,0.02,0.01,0.05,0.04,465,20,167
67,"[121,2]",3.61,0.12,2.52,0.07,0.01,0.02,0.01,0.05,0.04,465,20,167
68,"[122,1]",3.65,0.11,2.47,0.06,0.01,0.02,0.01,0.04,0.035,459,20,163
69,"[122,2]",3.58,0.11,2.47,0.06,0.01,0.02,0.01,0.04,0.035,459,20,163
70,"[122,3]",3.74,0.12,2.4,0.06,0.01,0.02,0.01,0.04,0.035,459,20,163
71,"[122,4]",3.57,0.12,2.4,0.06,0.01,0.02,0.01,0.04,0.035,459,20,163
72,"[123,1]",3.68,0.12,2.55,0.06,0.01,0.02,0.01,0.05,0.035,465,21.4,167
73,"[123,2]",3.69,0.12,2.55,0.06,0.01,0.02,0.01,0.05,0.035,465,21.4,167
74,"[125,1]",3.75,0.15,2.2,0.07,0.01,0.02,0.01,0.29,0.041,637,8.6,217
75,"[126,1]",3.7,0.15,2.27,0.07,0.01,0.02,0.01,0.31,0.043,592,10.7,201
76,"[127,1]",3.7,0.17,2.42,0.07,0.01,0.03,0.01,0.31,0.039,586,8.6,197
77,"[128,1]",3.73,0.18,2.5,0.07,0.01,0.03,0.01,0.35,0.04,580,10.7,201
78,"[129,1]",3.74,0.18,2.55,0.07,0.01,0.03,0.01,0.41,0.048,599,10.7,197
79,"[130,1]",3.7,0.21,2.31,0.07,0.01,0.03,0.01,0.29,0.027,446,10,170
80,"[131,1]",3.63,0.18,2.6,0.07,0.01,0.03,0.01,0.34,0.03,516,15,183
81,"[132,1]",3.56,0.16,2.36,0.06,0.01,0.02,0.01,0.28,0.04,529,12.8,187
82,"[133,1]",3.64,0.17,2.4,0.07,0.01,0.03,0.01,0.25,0.036,421,8.6,170
83,"[134,1]",3.66,0.15,2.4,0.07,0.01,0.02,0.01,0.23,0.038,510,13.6,179
84,"[135,1]",3.71,0.16,2.44,0.06,0.01,0.02,0.01,0.24,0.034,427,7.1,170
85,"[136,1]",3.73,0.19,2.33,0.06,0.01,0.02,0.01,0.06,0.04,504,15,179
86,"[137,1]",3.64,0.13,2.4,0.06,0.01,0.02,0.01,0.05,0.037,504,19.3,170
87,"[138,1]",3.68,0.14,2.45,0.06,0.01,0.02,0.01,0.05,0.04,504,20.7,159
88,"[140,1]",3.68,0.13,2.45,0.06,0.01,0.02,0.01,0.04,0.06,446,22.8,163
89,"[141,1]",3.47,0.13,2.47,0.06,0.01,0.02,0.01,0.04,0.055,446,23.6,159
90,"[142,1]",3.75,0.14,2.74,0.06,0.01,0.02,0.01,0.14,0.041,475,21.4,167
91,"[143,1]",3.78,0.12,2.44,0.07,0.01,0.02,0.01,0.11,0.048,446,22.1,159
92,"[144,1]",3.7,0.12,2.4,0.06,0.01,0.02,0.01,0.31,0.03,516,17.1,179
93,"[145,1]",3.72,0.13,2.44,0.06,0.01,0.02,0.01,0.3,0.045,568,13.6,187
94,"[146,1]",3.74,0.15,2.5,0.06,0.01,0.02,0.01,0.08,0.03,504,15.7,170
95,"[147,1]",3.7,0.14,2.45,0.05,0.01,0.02,0.01,0.08,0.031,471,20.7,163
96,"[148,1]",3.77,0.15,2.71,0.06,0.01,0.02,0.01,0.08,0.057,465,23.6,167
97,"[149,1]",3.64,0.2,2.5,0.06,0.01,0.02,0.01,0.08,0.05,489,22.1,167
98,"[150,1]",3.66,0.13,2.35,0.06,0.01,0.02,0.01,0.3,0.047,504,17.1,179
99,"[151,1]",3.76,0.13,2.39,0.05,0.01,0.02,0.01,0.29,0.055,459,20.7,163
100,"[152,1]",3.7,0.11,2.03,0.06,0.01,0.02,0.01,0.32,0.046,555,13.6,192
101,"[153,1]",3.84,0.11,2.34,0.06,0.02,0.02,0.01,0.32,0.047,500,18.6,170
102,"[154,1]",3.52,0.11,2.32,0.06,0.01,0.02,0.01,0.28,0.06,471,20,167
103,"[155,1]",3.66,0.15,2.31,0.05,0.01,0.02,0.01,0.27,0.045,491,20,170
104,"[156,1]",3.68,0.14,2.36,0.06,0.01,0.02,0.01,0.27,0.056,500,19.3,170
105,"[157,1]",3.74,0.15,2.34,0.05,0.01,0.02,0.01,0.29,0.065,452,20,163
106,"[158,1]",3.62,0.12,2.21,0.05,0.01,0.02,0.01,0.28,0.05,446,20,159
107,"[160,1]",3.76,0.13,2.5,0.06,0.01,0.02,0.01,0.32,0.04,500,16.4,174
108,"[161,1]",3.76,0.14,2.42,0.06,0.01,0.02,0.01,0.3,0.046,510,12.8,179
109,"[162,1]",3.69,0.15,2.42,0.06,0.01,0.02,0.01,0.27,0.046,516,13.6,174
110,"[163,1]",3.75,0.15,2.43,0.06,0.01,0.02,0.01,0.26,0.042,475,11.4,167
111,"[164,1]",3.72,0.15,2.38,0.06,0.01,0.02,0.01,0.3,0.04,548,10.7,179
112,"[165,1]",3.78,0.16,2.47,0.05,0.01,0.02,0.01,0.34,0.035,516,15,174
113,"[166,1]",3.79,0.18,2.52,0.05,0.01,0.02,0.01,0.35,0.03,516,15,179
114,"[167,1]",3.74,0.16,2.3,0.05,0.01,0.02,0.01,0.33,0.037,542,15,183
115,"[168,1]",3.76,0.16,2.35,0.05,0.01,0.02,0.01,0.34,0.038,526,14.3,179
116,"[169,1]",3.76,0.15,2.33,0.05,0.01,0.02,0.01,0.27,0.04,504,12.8,179
117,"[170,1]",3.68,0.14,2.36,0.05,0.01,0.02,0.01,0.31,0.045,507,10.5,179
118,"[171,1]",3.69,0.12,2.45,0.06,0.01,0.02,0.01,0.04,0.055,440,21.4,152
119,"[172,1]",3.71,0.14,2.48,0.06,0.01,0.02,0.01,0.04,0.046,465,15,163
120,"[173,1]",3.71,0.11,2.4,0.05,0.01,0.02,0.01,0.04,0.036,497,15,174
121,"[174,1]",3.66,0.12,2.57,0.06,0.01,0.02,0.01,0.04,0.031,484,17.9,159
122,"[175,1]",3.68,0.11,2.45,0.05,0.01,0.02,0.01,0.03,0.051,439,22.8,159
123,"[176,1]",3.62,0.11,2.38,0.05,0.01,0.02,0.01,0.03,0.045,446,22.8,170
124,"[1001,1]",3.58,0.36,2.13,0.05,0.01,0.05,0.03,0.23,0.045,542,10.7,201
125,"[1001,2]",3.56,0.37,2.13,0.05,0.01,0.05,0.03,0.23,0.043,542,10.7,201
126,"[1002,1]",3.64,0.42,2.2,0.05,0.01,0.06,0.03,0.15,0.041,542,8.6,212
127,"[1002,2]",3.66,0.42,2.24,0.05,0.01,0.06,0.03,0.16,0.037,542,8.6,212
128,"[1003,1]",3.59,0.42,2.4,0.05,0.01,0.06,0.03,0.16,0.042,573,10.7,212
129,"[1004,1]",3.66,0.39,2.32,0.05,0.01,0.06,0.03,0.17,0.048,562,10,197
130,"[1004,2]",3.68,0.39,2.37,0.05,0.01,0.06,0.04,0.18,0.049,562,10,197
131,"[1005,1]",3.62,0.33,2.21,0.05,0.01,0.05,0.03,0.21,0.044,562,10,192
132,"[1005,2]",3.61,0.33,2.21,0.05,0.01,0.05,0.02,0.21,0.04,562,10,192
133,"[1006,1]",3.61,0.35,2.2,0.05,0.01,0.05,0.03,0.18,0.055,542,10,201
134,"[1006,2]",3.55,0.35,2.19,0.05,0.01,0.05,0.03,0.18,0.042,542,10,201
135,"[1007,1]",3.57,0.36,2.28,0.05,0.01,0.05,0.03,0.2,0.048,586,14.3,212
136,"[1007,2]",3.6,0.37,2.22,0.05,0.01,0.05,0.03,0.21,0.05,586,14.3,212
137,"[1008,1]",3.63,0.33,2.17,0.05,0.01,0.05,0.02,0.13,0.048,555,10.7,197
138,"[1008,2]",3.61,0.33,2.17,0.05,0.01,0.05,0.02,0.13,0.047,555,10.7,197
139,"[1009,1]",3.61,0.34,2.29,0.05,0.01,0.06,0.03,0.23,0.048,568,12.8,207
140,"[1009,2]",3.64,0.34,2.29,0.05,0.01,0.06,0.03,0.22,0.047,568,12.8,207
141,"[1010,1]",3.64,0.38,2.38,0.05,0.01,0.05,0.03,0.17,0.05,573,10,207
142,"[1010,2]",3.61,0.38,2.35,0.04,0.01,0.05,0.03,0.17,0.051,573,10,207
143,"[1011,1]",3.64,0.31,2.32,0.05,0.01,0.06,0.04,0.22,0.047,500,12.8,201
144,"[1011,2]",3.62,0.31,2.3,0.05,0.01,0.06,0.03,0.21,0.039,500,12.8,201
145,"[1012,1]",3.62,0.34,2.38,0.04,0.01,0.06,0.04,0.21,0.041,548,8.6,163
146,"[1012,2]",3.64,0.34,2.36,0.04,0.01,0.06,0.04,0.21,0.041,548,8.6,163
147,"[1013,1]",3.82,0.18,2.47,0.05,0.01,0.03,0.01,0.07,0.035,452,19.3,156
148,"[1013,2]",3.79,0.19,2.46,0.06,0.01,0.03,0.01,0.07,0.032,452,19.3,156
149,"[1014,1]",3.81,0.2,2.38,0.05,0.01,0.03,0.02,0.07,0.041,459,17.9,156
150,"[1014,2]",3.78,0.2,2.46,0.06,0.01,0.03,0.03,0.07,0.035,459,17.9,156
151,"[1015,1]",3.79,0.21,2.45,0.06,0.01,0.03,0.02,0.07,0.035,465,22.8,163
152,"[1015,2]",3.78,0.21,2.45,0.06,0.01,0.03,0.02,0.07,0.033,465,22.8,163
153,"[1016,1]",3.82,0.2,2.66,0.06,0.01,0.03,0.02,0.07,0.046,446,18.6,163
154,"[1016,2]",3.73,0.2,2.69,0.06,0.01,0.03,0.02,0.08,0.039,446,18.6,163
155,"[1018,1]",3.68,0.31,2.18,0.05,0.02,0.04,0.03,0.46,0.045,478,15.7,163
156,"[1018,2]",3.62,0.33,2.2,0.05,0.01,0.04,0.03,0.48,0.041,478,15.7,163
157,"[1019,1]",3.6,0.24,2.21,0.05,0.01,0.03,0.02,0.47,0.055,720,7.1,241
158,"[1019,2]",3.61,0.25,2.35,0.05,0.01,0.03,0.02,0.52,0.06,720,7.1,241
159,"[1020,1]",3.6,0.31,2.25,0.05,0.01,0.04,0.02,0.49,0.047,771,8.6,255
160,"[1020,2]",3.57,0.31,2.29,0.05,0.01,0.04,0.02,0.5,0.046,771,8.6,255
161,"[1021,1]",3.68,0.27,2.15,0.04,0.01,0.05,0.02,0.4,0.055,733,7.1,241
162,"[1021,2]",3.64,0.28,2.22,0.04,0.01,0.04,0.02,0.42,0.045,733,7.1,241
163,"[1022,1]",3.66,0.41,2.37,0.05,0.01,0.05,0.03,0.17,0.045,562,10,187
164,"[1022,2]",3.66,0.4,2.29,0.05,0.01,0.05,0.03,0.15,0.045,562,10,187
165,"[1023,1]",3.75,0.38,2.32,0.05,0.01,0.04,0.03,0.23,0.055,548,10.7,197
166,"[1023,2]",3.7,0.35,2.38,0.05,0.01,0.04,0.03,0.24,0.051,548,10.7,197
167,"[1024,1]",3.63,0.34,2.15,0.05,0.01,0.04,0.03,0.18,0.04,573,10.7,197
168,"[1024,2]",3.6,0.35,2.2,0.05,0.01,0.04,0.03,0.18,0.04,573,10.7,197
169,"[1025,1]",3.73,0.32,2.07,0.05,0.01,0.04,0.02,0.14,0.053,618,10.7,212
170,"[1025,2]",3.71,0.33,2.19,0.05,0.01,0.04,0.02,0.15,0.054,618,10.7,212
171,"[1026,1]",3.66,0.3,2.33,0.05,0.01,0.06,0.03,0.22,0.048,580,12.1,212
172,"[1026,2]",3.7,0.31,2.43,0.05,0.01,0.07,0.03,0.23,0.05,580,12.1,212
173,"[1027,1]",3.71,0.38,2.33,0.05,0.01,0.05,0.02,0.31,0.056,562,8.6,201
174,"[1027,2]",3.68,0.38,2.34,0.05,0.01,0.05,0.03,0.31,0.057,562,8.6,201
175,"[1028,1]",3.73,0.33,2.3,0.06,0.01,0.03,0.01,0.21,0.052,529,10,197
176,"[1028,2]",3.7,0.33,2.31,0.06,0.01,0.03,0.01,0.21,0.046,529,10,197
177,"[1029,1]",3.54,0.36,2.32,0.05,0.01,0.04,0.02,0.18,0.05,555,10,201
178,"[1029,2]",3.54,0.37,2.37,0.06,0.01,0.04,0.02,0.19,0.045,555,10,201
179,"[1030,1]",3.62,0.35,2.31,0.05,0.01,0.05,0.03,0.22,0.045,555,9.3,201
180,"[1030,2]",3.62,0.36,2.36,0.05,0.01,0.06,0.03,0.23,0.04,555,9.3,201
181,"[1031,1]",3.78,0.37,2.31,0.05,0.01,0.04,0.02,0.26,0.048,624,7.1,212
182,"[1031,2]",3.74,0.37,2.27,0.05,0.01,0.04,0.02,0.25,0.047,624,7.1,212
183,"[1032,1]",3.76,0.34,2.22,0.05,0.01,0.03,0.02,0.16,0.05,555,7.1,197
184,"[1032,2]",3.74,0.35,2.28,0.05,0.01,0.03,0.02,0.17,0.049,555,7.1,197
185,"[1033,1]",3.75,0.37,2.28,0.05,0.01,0.04,0.02,0.19,0.054,548,9.3,197
186,"[1033,2]",3.7,0.37,2.24,0.05,0.01,0.04,0.02,0.18,0.053,548,9.3,197
187,"[1034,1]",3.65,0.35,2.39,0.05,0.01,0.04,0.02,0.22,0.047,548,10,192
188,"[1034,2]",3.64,0.36,2.42,0.05,0.01,0.04,0.02,0.23,0.048,548,10,192
189,"[1035,1]",3.78,0.15,2.45,0.05,0.01,0.02,0.01,0.06,0.046,446,18.6,170
190,"[1035,2]",3.83,0.15,2.54,0.05,0.01,0.02,0.01,0.06,0.041,446,18.6,170
191,"[1036,1]",3.74,0.16,2.67,0.06,0.01,0.02,0.01,0.06,0.039,459,17.1,159
192,"[1036,2]",3.72,0.16,2.68,0.06,0.01,0.02,0.01,0.06,0.035,459,17.1,159
193,"[1037,1]",3.75,0.13,2.3,0.06,0.01,0.02,0.01,0.06,0.039,459,16.8,170
194,"[1037,2]",3.8,0.13,2.34,0.06,0.01,0.02,0.01,0.06,0.045,459,16.8,170
195,"[1038,1]",3.78,0.15,2.6,0.06,0.01,0.02,0.01,0.07,0.039,452,19.3,163
196,"[1038,2]",3.77,0.15,2.73,0.06,0.01,0.03,0.01,0.08,0.037,452,19.3,163
197,"[1039,1]",3.74,0.14,2.58,0.06,0.01,0.02,0.01,0.06,0.035,427,21.4,156
198,"[1039,2]",3.71,0.14,2.66,0.06,0.01,0.02,0.01,0.06,0.03,427,21.4,156
199,"[1040,1]",3.75,0.12,2.48,0.06,0.01,0.02,0.01,0.05,0.033,459,19.3,159
200,"[1040,2]",3.83,0.12,2.48,0.06,0.01,0.02,0.01,0.05,0.032,459,19.3,159
201,"[1041,1]",3.77,0.14,2.55,0.06,0.01,0.02,0.01,0.05,0.038,459,24.3,159
202,"[1041,2]",3.82,0.14,2.59,0.06,0.01,0.02,0.01,0.05,0.035,459,24.3,159
203,"[1042,1]",3.66,0.14,2.98,0.06,0.01,0.02,0.01,0.05,0.035,478,25,170
204,"[1042,2]",3.62,0.14,2.95,0.06,0.01,0.02,0.01,0.05,0.031,478,25,170
205,"[1043,1]",3.8,0.16,2.7,0.06,0.01,0.02,0.01,0.07,0.035,452,22.8,163
206,"[1043,2]",3.78,0.17,2.71,0.06,0.01,0.02,0.01,0.07,0.035,452,22.8,163
207,"[1044,1]",3.7,0.14,2.58,0.06,0.01,0.02,0.01,0.05,0.033,459,17.1,163
208,"[1044,2]",3.73,0.14,2.65,0.06,0.01,0.02,0.01,0.05,0.032,459,17.1,163
209,"[1045,1]",3.83,0.14,2.51,0.06,0.01,0.02,0.01,0.05,0.03,439,25,163
210,"[1045,2]",3.82,0.14,2.52,0.06,0.01,0.02,0.01,0.05,0.028,439,25,163
211,"[1046,1]",3.84,0.15,2.6,0.06,0.01,0.02,0.01,0.06,0.041,446,20.7,163
212,"[1046,2]",3.76,0.15,2.52,0.06,0.01,0.02,0.01,0.06,0.036,446,20.7,163
213,"[1047,1]",3.8,0.17,2.63,0.06,0.01,0.02,0.01,0.08,0.035,452,20.7,163
214,"[1047,2]",3.78,0.17,2.54,0.06,0.01,0.02,0.01,0.07,0.029,452,20.7,163
215,"[1048,1]",3.86,0.16,2.44,0.06,0.01,0.02,0.01,0.07,0.034,439,17.1,163
216,"[1048,2]",3.82,0.16,2.46,0.06,0.01,0.02,0.01,0.07,0.04,439,17.1,163
217,"[1049,1]",3.89,0.14,2.6,0.06,0.01,0.02,0.01,0.06,0.042,465,20,167
218,"[1049,2]",3.83,0.14,2.65,0.06,0.01,0.02,0.01,0.07,0.038,465,20,167
219,"[1050,1]",3.74,0.18,2.6,0.05,0.01,0.02,0.01,0.08,0.034,452,23.6,167
220,"[1050,2]",3.8,0.17,2.62,0.06,0.01,0.02,0.01,0.09,0.038,452,23.6,167
221,"[1051,1]",3.65,0.37,2.25,0.05,0.01,0.03,0.02,0.17,0.05,523,15.7,170
222,"[1051,2]",3.68,0.37,2.28,0.05,0.01,0.03,0.02,0.17,0.047,523,15.7,170
223,"[1052,1]",3.63,0.33,2.33,0.05,0.01,0.04,0.03,0.18,0.04,510,14.3,179
224,"[1052,2]",3.7,0.33,2.33,0.05,0.01,0.04,0.03,0.18,0.033,510,14.3,179
225,"[1053,1]",3.69,0.35,2.34,0.05,0.01,0.1,0.04,0.21,0.046,650,11.4,223
226,"[1053,2]",3.7,0.35,2.29,0.05,0.01,0.1,0.04,0.21,0.045,650,11.4,223
227,"[1054,1]",3.66,0.38,2.39,0.05,0.01,0.07,0.04,0.22,0.042,586,12.1,197
228,"[1054,2]",3.65,0.38,2.41,0.05,0.01,0.07,0.04,0.22,0.042,586,12.1,197
229,"[1055,1]",3.61,0.35,2.44,0.05,0.01,0.06,0.04,0.2,0.053,573,14.3,197
230,"[1055,2]",3.61,0.35,2.48,0.05,0.01,0.06,0.04,0.2,0.053,573,14.3,197
231,"[1056,1]",3.86,0.13,2.3,0.06,0.01,0.02,0.01,0.05,0.036,471,20,179
232,"[1056,2]",3.92,0.13,2.31,0.06,0.01,0.02,0.01,0.05,0.036,471,20,179
233,"[1057,1]",3.8,0.13,2.47,0.06,0.01,0.02,0.01,0.05,0.036,459,23.6,167
234,"[1057,2]",3.84,0.13,2.46,0.06,0.01,0.02,0.01,0.05,0.037,459,23.6,167
235,"[1058,1]",3.82,0.13,2.65,0.05,0.01,0.02,0.01,0.05,0.036,459,23.6,167
236,"[1059,1]",3.76,0.13,2.68,0.06,0.01,0.03,0.01,0.05,0.036,459,23.6,163
237,"[1059,2]",3.8,0.13,2.67,0.06,0.01,0.03,0.01,0.05,0.037,459,23.6,163
238,"[1060,1]",3.88,0.11,2.44,0.06,0.01,0.02,0.01,0.03,0.035,452,21.4,156
239,"[1060,2]",3.84,0.11,2.4,0.06,0.01,0.02,0.01,0.03,0.038,452,21.4,156
240,"[1061,1]",3.81,0.14,2.63,0.06,0.01,0.02,0.01,0.04,0.035,465,20.7,156
241,"[1061,2]",3.76,0.14,2.58,0.06,0.01,0.02,0.01,0.04,0.038,465,20.7,156
242,"[1062,1]",3.84,0.14,2.58,0.06,0.01,0.02,0.01,0.05,0.035,430,20.7,156
243,"[1062,2]",3.86,0.14,2.59,0.06,0.01,0.02,0.01,0.05,0.036,430,20.7,156
244,"[1063,1]",3.87,0.14,2.54,0.05,0.01,0.02,0.01,0.04,0.035,459,20.7,156
245,"[1063,2]",3.86,0.12,2.49,0.05,0.01,0.02,0.01,0.04,0.039,459,20.7,156
246,"[1064,1]",3.8,0.13,2.63,0.06,0.01,0.01,0.01,0.03,0.036,459,18.6,156
247,"[1064,2]",3.85,0.13,2.6,0.06,0.01,0.01,0.01,0.03,0.039,459,18.6,156
248,"[1065,1]",3.77,0.17,2.41,0.06,0.01,0.02,0.01,0.03,0.036,455,22.1,163
249,"[1065,2]",3.88,0.17,2.38,0.06,0.01,0.02,0.01,0.03,0.03,455,22.1,163
250,"[1066,1]",3.78,0.38,2.14,0.05,0.01,0.04,0.03,0.33,0.048,740,7.9,217
251,"[1066,2]",3.74,0.38,2.15,0.05,0.01,0.04,0.03,0.33,0.046,740,7.9,217
252,"[1067,1]",3.68,0.25,2.17,0.05,0.01,0.04,0.02,0.44,0.045,749,7.9,241
253,"[1068,1]",3.61,0.31,2.18,0.05,0.01,0.04,0.03,0.45,0.057,720,8.6,235
254,"[1068,2]",3.61,0.32,2.21,0.05,0.01,0.04,0.03,0.46,0.054,720,8.6,235
255,"[1069,1]",3.8,0.19,2.35,0.05,0.01,0.02,0.01,0.06,0.035,455,22.1,163
256,"[1069,2]",3.78,0.19,2.44,0.05,0.01,0.02,0.01,0.06,0.037,455,22.1,163
257,"[1070,1]",3.8,0.2,2.72,0.05,0.01,0.02,0.01,0.06,0.037,452,21.4,167
258,"[1070,2]",3.81,0.2,2.74,0.05,0.01,0.02,0.01,0.06,0.038,452,21.4,167
259,"[1071,1]",3.89,0.15,2.42,0.05,0.01,0.03,0.01,0.05,0.052,433,23.6,156
260,"[1071,2]",3.88,0.15,2.45,0.05,0.01,0.02,0.01,0.05,0.044,433,23.6,156
261,"[1072,1]",3.8,0.2,2.68,0.05,0.01,0.02,0.01,0.07,0.041,478,15.7,156
262,"[1072,2]",3.81,0.2,2.62,0.05,0.01,0.02,0.01,0.07,0.04,478,15.7,156
263,"[1073,1]",3.79,0.32,2.36,0.05,0.01,0.03,0.02,0.22,0.046,573,12.8,207
264,"[1073,2]",3.83,0.31,2.34,0.05,0.01,0.03,0.02,0.21,0.046,573,12.8,207
265,"[1074,1]",3.63,0.37,2.45,0.05,0.01,0.04,0.03,0.21,0.05,532,13.6,201
266,"[1074,2]",3.65,0.37,2.4,0.05,0.01,0.04,0.03,0.2,0.042,532,13.6,201
267,"[1075,1]",3.59,0.33,2.41,0.05,0.01,0.04,0.03,0.2,0.048,555,15.7,192
268,"[1075,2]",3.59,0.33,2.37,0.05,0.01,0.03,0.02,0.19,0.046,555,15.7,192
269,"[1076,1]",3.73,0.37,2.3,0.04,0.01,0.04,0.03,0.17,0.047,510,16.4,192
270,"[1076,2]",3.74,0.38,2.31,0.04,0.01,0.04,0.03,0.17,0.048,510,16.4,192
271,"[1077,1]",3.53,0.38,2.2,0.05,0.01,0.05,0.03,0.18,0.042,520,13.6,187
272,"[1077,2]",3.5,0.38,2.18,0.05,0.01,0.05,0.03,0.18,0.036,520,13.6,187
273,"[1078,1]",3.64,0.32,2.12,0.04,0.01,0.04,0.03,0.52,0.035,743,8.6,235
274,"[1078,2]",3.68,0.32,2.14,0.04,0.01,0.04,0.03,0.52,0.035,743,8.6,235
275,"[1079,1]",3.61,0.34,2.22,0.05,0.01,0.04,0.02,0.6,0.052,749,8.6,248
276,"[1079,2]",3.65,0.34,2.2,0.05,0.01,0.04,0.02,0.6,0.047,749,8.6,248
277,"[1080,1]",3.68,0.33,2.3,0.04,0.01,0.04,0.03,0.51,0.056,733,8.6,248
278,"[1080,2]",3.64,0.33,2.33,0.04,0.01,0.04,0.02,0.49,0.045,733,8.6,248
279,"[1081,1]",3.57,0.34,2.33,0.05,0.01,0.04,0.03,0.52,0.053,720,8,248
280,"[1081,2]",3.56,0.34,2.36,0.04,0.01,0.04,0.03,0.55,0.053,720,8,248
281,"[1082,1]",3.68,0.34,2.16,0.06,0.01,0.05,0.03,0.2,0.035,592,12.8,217
282,"[1082,2]",3.62,0.34,2.13,0.06,0.01,0.04,0.03,0.19,0.03,592,12.8,217
283,"[1083,1]",3.66,0.38,2.14,0.05,0.02,0.04,0.03,0.2,0.05,573,14.3,223
284,"[1083,2]",3.66,0.39,2.16,0.05,0.01,0.04,0.03,0.2,0.044,573,14.3,223
285,"[1084,1]",3.65,0.35,2.19,0.06,0.01,0.05,0.02,0.18,0.046,516,15.7,207
286,"[1085,1]",3.57,0.35,2.18,0.05,0.01,0.04,0.02,0.18,0.05,500,15.7,179
287,"[1085,2]",3.58,0.35,2.16,0.05,0.01,0.04,0.02,0.18,0.045,500,15.7,179
288,"[1086,1]",3.68,0.17,2.44,0.05,0.01,0.02,0.01,0.05,0.038,452,22.8,163
289,"[1086,2]",3.78,0.17,2.38,0.04,0.01,0.02,0.01,0.05,0.035,452,22.8,163
290,"[1087,1]",3.7,0.24,2.5,0.05,0.01,0.04,0.02,0.11,0.04,465,20,167
291,"[1087,2]",3.7,0.25,2.53,0.05,0.01,0.04,0.02,0.11,0.038,465,20,167
292,"[1088,1]",3.77,0.2,2.45,0.05,0.01,0.02,0.01,0.07,0.032,471,20,163
293,"[1088,2]",3.73,0.2,2.43,0.05,0.01,0.02,0.01,0.07,0.032,471,20,163
294,"[1089,1]",3.75,0.19,2.6,0.05,0.01,0.02,0.01,0.07,0.042,444,24.4,163
295,"[1089,2]",3.7,0.19,2.59,0.05,0.01,0.02,0.01,0.07,0.039,444,24.4,163
296,"[1090,1]",3.67,0.31,2.12,0.05,0.01,0.03,0.02,0.19,0.039,538,15.9,192
297,"[1091,1]",3.55,0.33,2.19,0.04,0.01,0.04,0.02,0.22,0.043,542,12.8,197
298,"[1092,1]",3.65,0.32,2.2,0.04,0.01,0.04,0.02,0.21,0.035,542,13.6,197
299,"[1093,1]",3.81,0.15,2.43,0.05,0.01,0.02,0.01,0.06,0.04,446,24.3,156
300,"[1094,1]",3.89,0.25,2.65,0.05,0.01,0.03,0.02,0.14,0.035,446,23.6,159
301,"[1095,1]",3.66,0.36,2.16,0.04,0.02,0.05,0.03,0.18,0.041,586,10.7,212
302,"[1096,1]",3.58,0.32,2.35,0.04,0.01,0.06,0.03,0.18,0.049,568,14.3,201
303,"[1097,1]",3.69,0.33,2.2,0.04,0.01,0.08,0.04,0.18,0.048,529,14.3,192
304,"[1098,1]",3.65,0.35,2.24,0.04,0.01,0.05,0.02,0.18,0.052,593,12.1,207
305,"[1099,1]",3.64,0.35,2.24,0.04,0.01,0.05,0.02,0.18,0.05,583,12.1,201
306,"[1100,1]",3.69,0.36,2.29,0.05,0.01,0.05,0.03,0.17,0.046,532,13.6,167
307,"[1101,1]",3.73,0.34,2.06,0.05,0.01,0.04,0.03,0.19,0.035,568,14.3,197
308,"[1102,1]",3.62,0.37,2.17,0.04,0.01,0.04,0.03,0.18,0.043,599,12.8,212
309,"[1103,1]",3.56,0.34,2.22,0.04,0.01,0.04,0.03,0.18,0.044,548,13.6,197
310,"[1104,1]",3.68,0.34,2.18,0.04,0.01,0.07,0.03,0.22,0.045,573,11.4,197
311,"[1105,1]",3.7,0.39,2.27,0.05,0.01,0.08,0.04,0.2,0.047,555,11.4,197
312,"[1106,1]",3.86,0.14,2.61,0.05,0.01,0.02,0.01,0.05,0.036,446,17.1,159
313,"[1106,2]",3.74,0.14,2.59,0.05,0.01,0.02,0.01,0.05,0.033,446,17.1,159
314,"[1107,1]",3.76,0.16,2.6,0.05,0.01,0.02,0.01,0.09,0.039,414,10,163
315,"[1107,2]",3.79,0.16,2.59,0.05,0.01,0.02,0.01,0.09,0.032,414,10,163
316,"[1107,13]",3.76,0.16,2.6,0.05,0.01,0.02,0.01,0.09,0.039,398,10,163
317,"[1107,23]",3.79,0.16,2.59,0.05,0.01,0.02,0.01,0.09,0.032,398,10,163
318,"[1108,1]",3.77,0.14,2.5,0.04,0.01,0.02,0.01,0.05,0.032,433,20,163
319,"[1108,2]",3.8,0.14,2.53,0.04,0.01,0.02,0.01,0.05,0.036,433,20,163
320,"[1109,1]",3.84,0.16,2.72,0.05,0.01,0.02,0.01,0.06,0.04,446,20,163
321,"[1109,2]",3.82,0.16,2.75,0.05,0.01,0.02,0.01,0.06,0.04,446,20,163
322,"[1110,1]",3.85,0.14,2.68,0.05,0.01,0.02,0.01,0.05,0.039,443,21.4,163
323,"[1110,2]",3.82,0.14,2.66,0.05,0.01,0.02,0.01,0.05,0.042,443,21.4,163
324,"[1111,1]",3.81,0.14,2.67,0.05,0.01,0.02,0.01,0.04,0.036,414,22.8,163
325,"[1111,2]",3.8,0.14,2.67,0.05,0.01,0.02,0.01,0.04,0.032,414,22.8,163
326,"[1112,1]",3.73,0.14,2.6,0.05,0.01,0.02,0.01,0.04,0.035,455,19.3,167
327,"[1112,2]",3.72,0.14,2.63,0.05,0.01,0.02,0.01,0.04,0.033,455,19.3,167
328,"[1113,1]",3.86,0.18,2.62,0.05,0.01,0.02,0.01,0.06,0.035,423,21.4,167
329,"[1113,2]",3.78,0.18,2.59,0.05,0.01,0.02,0.01,0.06,0.034,423,21.4,167
330,"[1114,1]",3.75,0.17,2.65,0.05,0.01,0.02,0.01,0.06,0.043,462,18.6,163
331,"[1114,2]",3.65,0.17,2.65,0.05,0.01,0.02,0.01,0.06,0.038,462,18.6,163
332,"[1115,1]",3.72,0.15,2.6,0.05,0.01,0.02,0.01,0.04,0.033,452,18.6,163
333,"[1115,2]",3.72,0.15,2.56,0.05,0.01,0.02,0.01,0.04,0.038,452,18.6,163
334,"[1116,1]",3.66,0.31,2,0.04,0.01,0.09,0.06,0.17,0.039,580,11.4,212
335,"[1116,2]",3.7,0.31,2.02,0.04,0.01,0.05,0.03,0.17,0.039,580,11.4,212
336,"[1117,1]",3.56,0.34,2.3,0.04,0.01,0.04,0.03,0.22,0.045,586,12.1,212
337,"[1118,1]",3.64,0.33,2.34,0.05,0.01,0.05,0.03,0.17,0.045,523,12.1,183
338,"[1118,2]",3.68,0.33,2.22,0.05,0.01,0.05,0.03,0.16,0.041,523,12.1,183
339,"[1119,1]",3.67,0.4,2.18,0.04,0.01,0.06,0.03,0.2,0.047,586,12.1,192
340,"[1119,2]",3.65,0.4,2.17,0.04,0.01,0.06,0.03,0.2,0.051,586,12.1,192
341,"[1120,1]",3.64,0.34,2.2,0.04,0.01,0.06,0.03,0.23,0.045,573,12.8,207
342,"[1120,3]",3.64,0.34,2.2,0.04,0.01,0.06,0.03,0.23,0.045,535,15,192
343,"[1121,1]",3.6,0.29,2.32,0.04,0.01,0.05,0.03,0.45,0.04,568,12.8,197
344,"[1121,2]",3.62,0.29,2.26,0.04,0.01,0.05,0.03,0.43,0.036,568,12.8,197
345,"[1122,1]",3.7,0.25,2.3,0.04,0.01,0.04,0.02,0.43,0.05,573,12.8,207
346,"[1122,2]",3.68,0.25,2.27,0.04,0.01,0.04,0.02,0.42,0.049,573,12.8,207
347,"[1123,1]",3.71,0.36,2.22,0.04,0.02,0.1,0.03,0.23,0.041,542,12.8,187
348,"[1123,2]",3.71,0.36,2.2,0.04,0.02,0.1,0.03,0.23,0.034,542,12.8,187
349,"[1124,1]",3.58,0.28,2.2,0.04,0.01,0.1,0.02,0.22,0.049,529,14.3,187
350,"[1125,1]",3.73,0.27,2.24,0.05,0.01,0.09,0.03,0.25,0.043,573,12.8,197
351,"[1125,2]",3.71,0.27,2.23,0.04,0.01,0.09,0.03,0.25,0.047,573,12.8,197
352,"[1126,1]",3.7,0.25,2.28,0.04,0.01,0.07,0.03,0.24,0.045,548,17.1,197
353,"[1126,2]",3.62,0.25,2.28,0.04,0.01,0.07,0.02,0.24,0.042,548,17.1,197
354,"[1127,1]",3.63,0.37,2.31,0.05,0.02,0.07,0.04,0.21,0.045,452,14.3,207
355,"[1127,2]",3.6,0.41,2.72,0.05,0.02,0.08,0.04,0.26,0.051,452,14.3,207
356,"[1128,1]",3.76,0.14,2.35,0.05,0.01,0.02,0.01,0.04,0.041,568,21.4,163
357,"[1128,2]",3.78,0.15,2.38,0.05,0.01,0.02,0.01,0.04,0.042,568,21.4,163
358,"[1129,1]",3.64,0.26,2.27,0.05,0.01,0.04,0.01,0.15,0.037,675,12.8,217
359,"[1129,2]",3.67,0.26,2.27,0.05,0.01,0.04,0.01,0.15,0.038,675,12.8,217
360,"[1130,1]",3.63,0.3,2.15,0.04,0.01,0.05,0.02,0.22,0.044,611,12.8,212
361,"[1130,2]",3.66,0.3,2.18,0.04,0.01,0.05,0.02,0.22,0.05,611,12.8,212
362,"[1131,1]",3.68,0.31,2.21,0.04,0.02,0.05,0.02,0.18,0.045,605,12.8,197
363,"[1131,2]",3.75,0.31,2.22,0.04,0.02,0.05,0.02,0.19,0.05,605,12.8,197
364,"[1132,1]",3.66,0.32,2.21,0.04,0.02,0.07,0.04,0.19,0.041,590,12.8,212
365,"[1132,2]",3.7,0.35,2.27,0.04,0.02,0.07,0.04,0.19,0.039,590,12.8,212
366,"[1133,1]",3.66,0.28,2.04,0.04,0.02,0.05,0.03,0.18,0.043,555,12.1,197
367,"[1133,2]",3.68,0.28,2.05,0.04,0.02,0.05,0.03,0.18,0.045,555,12.1,197
368,"[1134,1]",3.64,0.36,2.18,0.04,0.02,0.07,0.05,0.19,0.05,590,12.1,197
369,"[1134,2]",3.67,0.37,2.19,0.04,0.02,0.07,0.05,0.2,0.058,590,12.1,197
370,"[1135,1]",3.56,0.34,2.29,0.04,0.02,0.05,0.03,0.18,0.047,555,15,197
371,"[1135,2]",3.52,0.34,2.31,0.04,0.01,0.05,0.03,0.18,0.046,555,15,197
372,"[1136,1]",3.78,0.14,2.55,0.04,0.01,0.02,0.01,0.04,0.036,427,22.8,156
373,"[1136,2]",3.83,0.14,2.54,0.04,0.01,0.02,0.01,0.04,0.037,427,22.8,156
374,"[1137,1]",3.73,0.17,2.48,0.05,0.01,0.02,0.01,0.06,0.038,452,22.1,156
375,"[1137,2]",3.7,0.17,2.56,0.05,0.01,0.02,0.01,0.06,0.04,452,22.1,156
376,"[1138,1]",3.79,0.15,2.47,0.05,0.01,0.02,0.01,0.04,0.041,465,20,163
377,"[1139,1]",3.74,0.16,2.51,0.04,0.01,0.02,0.01,0.05,0.038,439,21.4,159
378,"[1139,2]",3.7,0.16,2.49,0.04,0.01,0.02,0.01,0.05,0.036,439,21.4,159
379,"[1140,1]",3.8,0.16,2.55,0.04,0.01,0.02,0.01,0.05,0.038,452,23.6,167
380,"[1140,2]",3.82,0.16,2.58,0.04,0.01,0.02,0.01,0.05,0.037,452,23.6,167
381,"[1141,1]",3.77,0.15,2.65,0.04,0.01,0.02,0.01,0.04,0.035,459,19.3,159
382,"[1141,2]",3.74,0.15,2.6,0.05,0.01,0.02,0.01,0.04,0.033,459,19.3,159
383,"[1142,1]",3.69,0.13,2.59,0.04,0.01,0.02,0.01,0.03,0.038,443,22.8,159
384,"[1142,2]",3.75,0.14,2.58,0.04,0.01,0.02,0.01,0.03,0.041,443,22.8,159
385,"[1143,1]",3.55,0.29,2.18,0.04,0.02,0.05,0.03,0.17,0.053,548,12.8,197
386,"[1143,2]",3.56,0.3,2.2,0.04,0.02,0.05,0.03,0.17,0.048,548,12.8,197
387,"[1144,1]",3.69,0.32,2.21,0.04,0.02,0.06,0.03,0.19,0.045,565,15,192
388,"[1144,2]",3.69,0.32,2.21,0.04,0.02,0.06,0.03,0.18,0.05,565,15,192
389,"[1145,1]",3.66,0.35,2.14,0.04,0.02,0.05,0.03,0.16,0.045,568,13.6,197
390,"[1145,2]",3.65,0.35,2.15,0.04,0.02,0.04,0.03,0.16,0.052,568,13.6,197
391,"[1146,1]",3.64,0.3,2.21,0.04,0.02,0.05,0.03,0.19,0.043,535,13.6,192
392,"[1146,2]",3.67,0.3,2.2,0.04,0.02,0.05,0.03,0.19,0.039,535,13.6,192
393,"[1147,1]",3.68,0.32,2.14,0.04,0.02,0.06,0.03,0.4,0.042,650,10,212
394,"[1147,2]",3.69,0.33,2.15,0.04,0.02,0.06,0.04,0.41,0.045,650,10,212
395,"[1148,1]",3.67,0.32,2.35,0.04,0.02,0.06,0.04,0.42,0.054,701,10,235
396,"[1148,2]",3.71,0.33,2.36,0.04,0.02,0.06,0.04,0.42,0.055,701,10,235
397,"[1149,1]",3.69,0.28,2.17,0.04,0.02,0.05,0.03,0.39,0.054,662,11.4,229
398,"[1149,2]",3.64,0.28,2.18,0.04,0.02,0.05,0.03,0.4,0.048,662,11.4,229
399,"[1150,1]",3.72,0.26,2.19,0.04,0.02,0.05,0.03,0.47,0.048,662,10.7,217
400,"[1151,1]",3.75,0.34,2.06,0.04,0.01,0.03,0.02,0.16,0.048,510,17.1,163
401,"[1151,2]",3.77,0.34,2.1,0.04,0.01,0.03,0.02,0.17,0.047,510,17.1,163
402,"[1152,1]",3.65,0.34,2.21,0.04,0.02,0.04,0.03,0.18,0.053,510,17.5,174
403,"[1152,2]",3.68,0.34,2.23,0.04,0.02,0.04,0.03,0.18,0.054,510,17.5,174
404,"[1153,1]",3.69,0.33,2.2,0.04,0.02,0.04,0.02,0.18,0.041,523,15.7,183
405,"[1153,2]",3.65,0.34,2.2,0.04,0.02,0.04,0.02,0.18,0.043,523,15.7,183
406,"[1154,1]",3.64,0.32,2.06,0.04,0.02,0.04,0.03,0.18,0.046,523,17.1,179
407,"[1154,2]",3.64,0.33,2.05,0.04,0.02,0.04,0.03,0.17,0.044,523,17.1,179
408,"[1155,1]",3.62,0.35,2.34,0.04,0.01,0.04,0.03,0.2,0.046,552,14.3,201
409,"[1155,2]",3.62,0.33,2.3,0.04,0.01,0.04,0.02,0.19,0.03,552,14.3,201
410,"[1156,1]",3.72,0.36,2.25,0.04,0.01,0.07,0.03,0.17,0.044,535,14.3,187
411,"[1156,2]",3.71,0.37,2.25,0.04,0.01,0.08,0.03,0.17,0.04,535,14.3,187
412,"[1157,1]",3.75,0.13,2.61,0.05,0.01,0.02,0.01,0.05,0.042,446,22.8,156
413,"[1157,2]",3.67,0.13,2.6,0.05,0.01,0.02,0.01,0.05,0.038,446,22.8,156
414,"[1158,1]",3.76,0.17,2.52,0.05,0.01,0.03,0.01,0.08,0.035,446,22.8,156
415,"[1158,2]",3.78,0.17,2.49,0.05,0.01,0.03,0.01,0.08,0.034,446,22.8,156
416,"[1159,1]",3.8,0.13,2.43,0.05,0.01,0.02,0.01,0.05,0.035,446,22.8,156
417,"[1159,2]",3.82,0.13,2.37,0.05,0.01,0.02,0.01,0.05,0.037,446,22.8,156
418,"[1160,1]",3.78,0.11,2.37,0.05,0.01,0.02,0.01,0.04,0.036,446,22.1,156
419,"[1160,2]",3.79,0.11,2.36,0.05,0.01,0.02,0.01,0.04,0.035,446,22.1,156
420,"[1161,1]",3.69,0.33,2.12,0.04,0.01,0.05,0.02,0.24,0.049,643,9.3,235
421,"[1162,1]",3.6,0.32,2.23,0.04,0.01,0.04,0.02,0.19,0.046,523,15.7,179
422,"[1162,2]",3.64,0.33,2.26,0.04,0.01,0.04,0.02,0.2,0.038,523,15.7,179
423,"[1163,1]",3.5,0.27,2.33,0.05,0.01,0.05,0.03,0.46,0.043,552,12.8,197
424,"[1164,1]",3.65,0.36,2.19,0.05,0.01,0.05,0.02,0.2,0.04,555,14.3,197
425,"[1164,2]",3.7,0.37,2.23,0.05,0.01,0.05,0.02,0.2,0.04,555,14.3,197
426,"[1165,1]",3.76,0.35,2.33,0.04,0.01,0.05,0.03,0.19,0.042,535,14.3,187
427,"[1166,1]",3.58,0.35,2.35,0.05,0.01,0.06,0.03,0.2,0.041,529,14.3,192
428,"[1166,2]",3.6,0.35,2.37,0.05,0.01,0.06,0.03,0.2,0.041,529,14.3,192
429,"[1167,1]",3.66,0.31,2.42,0.04,0.01,0.04,0.02,0.22,0.036,504,12.8,167
430,"[1167,2]",3.67,0.31,2.44,0.04,0.01,0.04,0.02,0.22,0.032,504,12.8,167
431,"[1168,1]",3.72,0.16,2.5,0.05,0.01,0.03,0.01,0.08,0.04,449,20,156
432,"[1168,2]",3.74,0.16,2.46,0.05,0.01,0.03,0.01,0.08,0.039,449,20,156
433,"[1169,1]",3.7,0.15,2.45,0.05,0.01,0.02,0.01,0.07,0.045,446,16.9,159
434,"[1169,2]",3.76,0.15,2.44,0.05,0.01,0.02,0.01,0.07,0.042,446,16.9,159
435,"[1170,1]",3.83,0.16,2.64,0.05,0.01,0.03,0.01,0.08,0.038,446,21.4,163
436,"[1170,2]",3.8,0.16,2.56,0.05,0.01,0.03,0.01,0.08,0.034,446,21.4,163
437,"[1171,1]",3.7,0.34,2.51,0.05,0.01,0.03,0.01,0.26,0.057,510,17.1,179
438,"[1171,2]",3.72,0.33,2.51,0.05,0.01,0.03,0.01,0.26,0.057,510,17.1,179
439,"[1172,1]",3.64,0.31,2.2,0.04,0.01,0.04,0.02,0.2,0.04,504,17.1,179
440,"[1172,2]",3.68,0.31,2.22,0.04,0.01,0.04,0.02,0.2,0.044,504,17.1,179
441,"[1173,1]",3.69,0.16,2.81,0.05,0.01,0.03,0.01,0.09,0.03,462,21.4,163
442,"[1173,2]",3.7,0.16,2.61,0.05,0.01,0.03,0.01,0.09,0.029,462,21.4,163
443,"[1174,1]",3.53,0.16,2.44,0.05,0.01,0.03,0.01,0.09,0.038,446,21.4,163
444,"[1174,2]",3.78,0.17,2.51,0.05,0.01,0.03,0.01,0.1,0.039,446,21.4,163
445,"[1175,1]",3.85,0.17,2.49,0.05,0.01,0.03,0.01,0.07,0.042,439,21.4,156
446,"[1176,1]",3.76,0.19,2.67,0.04,0.01,0.03,0.02,0.1,0.035,471,21.4,156
447,"[1176,2]",3.77,0.2,2.7,0.04,0.01,0.03,0.02,0.11,0.034,471,21.4,156
448,"[1177,1]",3.73,0.16,2.37,0.05,0.01,0.03,0.01,0.09,0.039,452,20,159
449,"[1178,1]",3.71,0.16,2.51,0.05,0.01,0.03,0.01,0.11,0.037,439,21.4,156
450,"[1179,1]",3.75,0.18,2.44,0.05,0.01,0.03,0.01,0.09,0.038,471,21.4,156
451,"[1179,2]",3.77,0.16,2.53,0.05,0.01,0.03,0.01,0.1,0.038,471,21.4,156
452,"[1180,1]",3.76,0.12,2.42,0.05,0.01,0.02,0.01,0.07,0.039,439,20.7,156
453,"[1181,1]",3.8,0.13,2.38,0.05,0.01,0.02,0.01,0.06,0.039,452,22.8,156
454,"[1181,2]",3.86,0.13,2.33,0.05,0.01,0.02,0.01,0.05,0.035,452,22.8,156
455,"[1182,1]",3.72,0.34,2.21,0.05,0.01,0.03,0.02,0.19,0.047,562,14.3,197
456,"[1182,2]",3.75,0.34,2.19,0.05,0.01,0.03,0.02,0.19,0.044,562,14.3,197
457,"[1183,1]",3.7,0.29,2.36,0.04,0.01,0.05,0.03,0.19,0.047,538,18.7,175
458,"[1183,2]",3.69,0.29,2.41,0.04,0.01,0.05,0.03,0.19,0.046,538,18.7,175
459,"[1184,1]",3.8,0.13,2.58,0.05,0.01,0.02,0.01,0.05,0.035,439,24.3,156
460,"[1184,2]",3.81,0.12,2.53,0.05,0.01,0.02,0.01,0.06,0.035,439,24.3,156
461,"[1185,1]",3.83,0.13,2.6,0.05,0.01,0.02,0.01,0.06,0.033,497,17.1,167
462,"[1185,2]",3.78,0.12,2.6,0.05,0.01,0.02,0.01,0.05,0.036,497,17.1,167
463,"[1186,1]",3.66,0.3,2.35,0.04,0.02,0.05,0.05,0.2,0.041,602,11.4,201
464,"[1186,2]",3.68,0.3,2.3,0.04,0.02,0.05,0.05,0.19,0.042,602,11.4,201
465,"[1187,1]",3.56,0.35,2.14,0.05,0.02,0.06,0.04,0.21,0.037,602,11.4,207
466,"[1188,1]",3.64,0.37,2.24,0.05,0.01,0.06,0.04,0.21,0.045,586,12.8,207
467,"[1188,2]",3.69,0.38,2.27,0.05,0.02,0.06,0.04,0.22,0.039,586,12.8,207
468,"[1189,1]",3.64,0.32,2.24,0.05,0.01,0.07,0.03,0.21,0.043,513,12.1,197
469,"[1189,2]",3.67,0.32,2.25,0.05,0.01,0.07,0.03,0.21,0.038,513,12.1,197
470,"[1190,1]",3.69,0.36,2.38,0.04,0.01,0.05,0.03,0.19,0.038,624,12.1,217
471,"[1190,2]",3.64,0.36,2.38,0.04,0.01,0.05,0.03,0.19,0.028,624,12.1,217
472,"[1191,1]",3.67,0.34,2.24,0.04,0.01,0.04,0.02,0.21,0.05,562,14.3,197
473,"[1192,1]",3.64,0.35,2.4,0.05,0.01,0.05,0.02,0.24,0.049,562,14.3,201
474,"[1192,2]",3.57,0.34,2.32,0.05,0.01,0.04,0.02,0.24,0.048,562,14.3,201
475,"[1193,1]",3.69,0.35,2.28,0.05,0.01,0.04,0.02,0.22,0.041,555,12.8,192
476,"[1194,1]",3.6,0.34,2.25,0.04,0.01,0.04,0.02,0.22,0.049,562,14.3,197
477,"[1195,1]",3.63,0.35,2.23,0.04,0.01,0.04,0.02,0.21,0.047,586,15,197
478,"[1196,1]",3.62,0.36,2.25,0.05,0.01,0.06,0.03,0.22,0.044,586,14.3,229
479,"[1197,1]",3.72,0.15,2.53,0.05,0.01,0.03,0.01,0.06,0.041,452,21.4,163
480,"[1197,2]",3.81,0.15,2.57,0.05,0.01,0.03,0.01,0.06,0.042,452,21.4,163
481,"[1198,1]",3.76,0.15,2.52,0.05,0.01,0.02,0.01,0.09,0.036,446,20,163
482,"[1198,2]",3.79,0.15,2.56,0.05,0.01,0.02,0.01,0.1,0.035,446,20,163
483,"[1199,1]",3.79,0.15,2.74,0.05,0.01,0.03,0.01,0.08,0.038,452,20,163
484,"[1199,2]",3.75,0.16,2.68,0.05,0.01,0.03,0.01,0.09,0.035,452,20,163
485,"[1200,1]",3.84,0.15,2.52,0.05,0.01,0.03,0.01,0.09,0.035,459,20,156
486,"[1200,2]",3.8,0.15,2.6,0.05,0.01,0.03,0.01,0.09,0.037,459,20,156
487,"[1201,1]",3.7,0.32,2.2,0.04,0.01,0.04,0.02,0.21,0.047,682,10,223
488,"[1201,2]",3.7,0.32,2.19,0.04,0.01,0.04,0.02,0.21,0.049,682,10,223
489,"[1202,1]",3.57,0.34,2.22,0.04,0.01,0.05,0.02,0.2,0.049,605,11.4,207
490,"[1202,2]",3.63,0.35,2.38,0.04,0.01,0.06,0.03,0.21,0.048,605,11.4,207
491,"[1203,1]",3.58,0.32,2.33,0.04,0.01,0.06,0.03,0.23,0.048,701,9.3,229
492,"[1203,2]",3.54,0.31,2.27,0.04,0.01,0.06,0.03,0.22,0.043,701,9.3,229
493,"[1204,1]",3.67,0.3,2.14,0.04,0.01,0.05,0.02,0.21,0.039,662,11.4,217
494,"[1204,2]",3.7,0.31,2.19,0.04,0.01,0.05,0.02,0.21,0.04,662,11.4,217
495,"[1205,1]",3.6,0.29,2.4,0.04,0.01,0.05,0.03,0.23,0.039,573,15.7,201
496,"[1205,2]",3.6,0.3,2.52,0.04,0.01,0.05,0.03,0.24,0.038,573,15.7,201
497,"[1206,1]",3.68,0.32,2.2,0.05,0.01,0.06,0.03,0.22,0.035,568,14.3,197
498,"[1206,2]",3.7,0.33,2.2,0.05,0.01,0.06,0.03,0.22,0.036,568,14.3,197
499,"[1207,1]",3.75,0.31,2.22,0.04,0.01,0.05,0.03,0.21,0.04,605,13.6,217
500,"[1207,2]",3.74,0.31,2.23,0.04,0.01,0.05,0.03,0.2,0.041,605,13.6,217
501,"[1208,1]",3.65,0.35,2.35,0.05,0.01,0.05,0.03,0.22,0.046,624,12.8,229
502,"[1208,2]",3.68,0.35,2.31,0.05,0.01,0.05,0.03,0.22,0.049,624,12.8,229
503,"[1209,1]",3.64,0.35,2.33,0.05,0.01,0.06,0.03,0.23,0.038,618,10.7,223
504,"[1209,2]",3.66,0.35,2.33,0.05,0.01,0.06,0.03,0.23,0.038,618,10.7,223
505,"[1210,1]",3.87,0.16,2.53,0.05,0.01,0.03,0.01,0.08,0.035,459,21.4,163
506,"[1210,2]",3.84,0.16,2.51,0.05,0.01,0.03,0.01,0.08,0.035,459,21.4,163
507,"[1211,1]",3.52,0.28,2.22,0.05,0.01,0.06,0.03,0.24,0.054,573,12.8,197
508,"[1211,2]",3.55,0.28,2.19,0.05,0.01,0.06,0.03,0.23,0.05,573,12.8,197
509,"[1212,1]",3.65,0.33,2.09,0.05,0.01,0.06,0.03,0.21,0.039,573,12.8,197
510,"[1212,2]",3.67,0.33,2.04,0.05,0.01,0.06,0.03,0.21,0.04,573,12.8,197
511,"[1213,1]",3.58,0.29,2.28,0.04,0.01,0.07,0.03,0.23,0.046,555,13.6,192
512,"[1213,2]",3.63,0.3,2.36,0.04,0.01,0.07,0.03,0.24,0.038,555,13.6,192
513,"[1214,1]",3.65,0.3,2.2,0.04,0.01,0.08,0.04,0.22,0.037,592,11.4,207
514,"[1214,2]",3.67,0.3,2.22,0.04,0.02,0.08,0.04,0.23,0.039,592,11.4,207
515,"[1215,1]",3.63,0.33,2.3,0.04,0.01,0.09,0.04,0.22,0.038,542,12.8,187
516,"[1215,2]",3.67,0.34,2.29,0.04,0.01,0.09,0.04,0.22,0.032,542,12.8,187
517,"[1216,1]",3.58,0.33,2.2,0.04,0.01,0.06,0.03,0.22,0.044,834,7.1,285
518,"[1216,2]",3.57,0.34,2.28,0.04,0.01,0.06,0.03,0.23,0.04,834,7.1,285
519,"[1217,1]",3.6,0.33,2.27,0.04,0.01,0.06,0.03,0.2,0.036,573,12.1,197
520,"[1217,2]",3.58,0.34,2.3,0.04,0.01,0.06,0.03,0.2,0.039,573,12.1,197
521,"[1218,1]",3.63,0.28,2.18,0.04,0.01,0.05,0.02,0.19,0.037,580,12.8,201
522,"[1218,2]",3.68,0.3,2.25,0.04,0.01,0.05,0.02,0.2,0.036,580,12.8,201
523,"[1220,1]",3.66,0.28,2.27,0.04,0.01,0.06,0.03,0.23,0.038,592,12.1,207
524,"[1220,2]",3.61,0.3,2.34,0.04,0.01,0.06,0.04,0.24,0.034,592,12.1,207
525,"[1221,1]",3.8,0.18,2.4,0.05,0.01,0.03,0.02,0.11,0.035,484,17.1,179
526,"[1221,2]",3.79,0.17,2.46,0.05,0.01,0.03,0.02,0.11,0.033,484,17.1,179
527,"[1222,1]",3.78,0.19,2.46,0.05,0.01,0.04,0.02,0.15,0.03,484,18.6,170
528,"[1222,2]",3.78,0.18,2.48,0.05,0.01,0.04,0.02,0.15,0.031,484,18.6,170
529,"[1223,1]",3.64,0.31,2.37,0.04,0.01,0.05,0.03,0.21,0.044,593,11.4,217
530,"[1223,2]",3.64,0.31,2.34,0.04,0.01,0.05,0.03,0.2,0.041,593,11.4,217
531,"[1224,1]",3.6,0.35,2.35,0.04,0.01,0.09,0.05,0.21,0.047,552,15.7,197
532,"[1224,2]",3.55,0.35,2.38,0.04,0.01,0.08,0.05,0.21,0.043,552,15.7,197
533,"[1225,1]",3.64,0.29,2.12,0.05,0.01,0.07,0.04,0.65,0.048,723,7.1,262
534,"[1225,2]",3.65,0.29,2.1,0.05,0.01,0.07,0.04,0.65,0.047,723,7.1,262
535,"[1226,1]",3.62,0.28,2.25,0.04,0.02,0.06,0.04,0.53,0.048,650,8.6,223
536,"[1226,2]",3.64,0.29,2.25,0.04,0.02,0.06,0.04,0.52,0.041,650,8.6,223
537,"[1227,1]",3.69,0.23,2.37,0.05,0.01,0.05,0.03,0.46,0.054,650,11.4,235
538,"[1228,1]",3.57,0.25,2.1,0.04,0.01,0.05,0.03,0.44,0.053,668,10.7,229
539,"[1228,2]",3.63,0.25,2.09,0.04,0.02,0.05,0.03,0.44,0.05,668,10.7,229
540,"[1229,1]",3.78,0.16,2.65,0.05,0.02,0.03,0.02,0.07,0.046,455,22.8,163
541,"[1229,2]",3.64,0.16,2.67,0.05,0.02,0.03,0.02,0.07,0.044,455,22.8,163
542,"[1230,1]",3.84,0.18,2.65,0.05,0.02,0.03,0.02,0.09,0.036,452,22.1,156
543,"[1231,1]",3.75,0.18,2.59,0.04,0.01,0.04,0.02,0.14,0.037,462,21.4,159
544,"[1231,2]",3.76,0.18,2.46,0.04,0.01,0.04,0.02,0.13,0.031,462,21.4,159
545,"[1232,1]",3.76,0.18,2.55,0.04,0.01,0.04,0.02,0.17,0.032,459,20.7,156
546,"[1232,2]",3.79,0.18,2.56,0.04,0.01,0.04,0.02,0.17,0.034,459,20.7,156
547,"[1233,1]",3.75,0.16,2.57,0.04,0.01,0.03,0.02,0.13,0.039,436,23.6,156
548,"[1233,2]",3.75,0.17,2.55,0.05,0.01,0.04,0.02,0.13,0.033,436,23.6,156
549,"[1234,1]",3.84,0.15,2.41,0.04,0.01,0.03,0.02,0.1,0.046,433,22.8,156
550,"[1235,1]",3.84,0.14,2.54,0.05,0.01,0.03,0.01,0.08,0.04,459,25,167
