Repository: danielponikowski/metal

# metallurgy-analysis
Analysis and build predictive models in metallurgy task.

File: data/Tabela twardosci HRA.csv
HB,HV,HRA,HRB,HRC,HRD,HR15N,HR30N,HR45N,HS
601,640,79.8,-,57.3,68.7,89,75.1,63.5,77
578,615,79.1,-,56,67.7,88.4,73.9,62.1,75
555,591,78.4,-,54.7,66.7,87.8,72.7,60.6,73
534,569,77.8,-,53.5,65.8,87.2,71.6,59.2,71
514,553,77.1,-,52.5,65,86.7,70.7,58,-
514,547,76.9,-,52.1,64.7,86.5,70.3,57.6,70
495,539,76.7,-,51.6,64.3,86.3,69.9,56.9,-
495,530,76.4,-,51.1,63.9,86,69.5,56.2,-
495,528,76.3,-,51,63.8,85.9,69.4,56.1,68
477,516,75.9,-,50.3,63.2,85.6,68.7,55.2,-
477,508,75.6,-,49.6,62.7,85.3,68.2,54.5,-
477,508,75.6,-,49.6,62.7,85.3,68.2,54.5,66
461,495,75.1,-,48.8,61.9,84.9,67.4,53.5,-
461,491,74.9,-,48.5,61.7,84.7,67.2,53.2,-
461,491,74.9,-,48.5,61.7,84.7,67.2,53.2,65
444,474,74.3,-,47.2,61,84.1,66,51.7,-
444,472,74.2,-,47.1,60.8,84,65.8,51.5,-
444,472,74.2,-,47.1,60.8,84,65.8,51.5,63
429,455,73.4,-,45.7,59.7,83.4,64.6,49.9,61
415,440,72.8,-,44.5,58.8,82.8,63.5,48.4,59
401,425,72.00,-,43.1,57.8,82,62.3,46.9,58
388,410,71.4,-,41.8,56.8,81.4,61.1,45.3,56
375,396,70.6,-,40.4,55.7,80.6,59.9,43.6,54
363,383,70.00,-,39.1,54.6,80,58.7,42,52
352,372,69.3,(110.0),37.9,53.8,79.3,57.6,40.5,51
341,360,68.7,(109.0),36.6,52.8,78.6,56.4,39.1,50
331,350,68.1,(108.5),35.5,51.9,78,55.4,37.8,48
321,339,67.5,(108.0),34.3,51,77.3,54.3,36.4,47
311,328,66.9,(107.5),33.1,50,76.7,53.3,34.4,46
302,319,66.3,(107.0),32.1,49.3,76.1,52.2,33.8,45
293,309,65.7,(106.0),30.9,48.3,75.5,51.2,32.4,43
285,301,65.3,(105.5),29.9,47.6,75,50.3,31.2,-
277,292,64.6,(104.5),28.8,46.7,74.4,49.3,29.9,41
269,284,64.1,(104.0),27.6,45.9,73.7,48.3,28.5,40
262,276,63.6,(103.0),26.6,45,73.1,47.3,27.3,39
255,269,63.00,(102.0),25.4,44.2,72.5,46.2,26,38
248,261,62.5,(101.0),24.2,43.2,71.7,45.1,24.5,37
241,253,61.8,100,22.8,42,70.9,43.9,22.8,36
235,247,61.4,99,21.7,41.4,70.3,42.9,21.5,35
229,241,60.8,98.2,20.5,40.5,69.7,41.9,20.1,34
223,234,,97.3,(18.8),-,-,-,-,-
217,228,,96.4,(17.5),-,-,-,-,33
212,222,,95.5,(16.0),-,-,-,-,-
207,218,,94.6,(15.,-,-,-,-,32
201,212,,93.8,(13.8),-,-,-,-,31
197,207,,92.8,(12.7),-,-,-,-,30
192,202,,91.9,(11.5),-,-,-,-,29
187,196,,90.7,(10.0),-,-,-,-,-
183,192,,90,(9.0),-,-,-,-,28
179,188,,89,(8.0),-,-,-,-,27
174,182,,87.8,(6.4),-,-,-,-,-
170,178,,86.8,(5.4),-,-,-,-,26
167,175,,86,(4.4),-,-,-,-,-
163,171,,85,(3.,-,-,-,-,25
156,163,,82.9,(0.9),-,-,-,-,-
149,156,,80.8,-,-,-,-,-,23
143,150,,78.7,-,-,-,-,-,22
137,143,,76.4,-,-,-,-,-,21
131,137,,74,-,-,-,-,-,-
126,132,,72,-,-,-,-,-,20
121,127,,69.8,-,-,-,-,-,19
116,122,,67.6,-,-,-,-,-,18
111,117,,65.7,-,-,-,-,-,15
107,113,,64,-,-,-,-,-,-
103,108,,61,-,-,-,-,-,-

File: data/Tabela twardosci.csv
HB,HRC,HRB,HV,N_mm_2
800,72,,,
780,71,,,
760,70,,,
752,69,,,
745,68,,,
746,67,,,
735,66,,,
711,65,,,
695,64,,,
681,63,,,
658,62,,,
642,61,,,
627,60,,,
613,59,,,
601,58,,746,
592,57,,727,
572,56,,694,
552,55,,649,
534,54,120,589,
513,53,119,567,
504,52,118,549,
486,51,118,531,
469,50,117,505,
468,49,117,497,
456,48,116,490,1569
445,47,115,474,1520
430,46,115,458,1471
419,45,114,448,1447
415,44,114,438,1422
402,43,114,424,1390
388,42,113,406,1363
375,41,112,393,1314
373,40,111,388,1265
360,39,111,376,1236
348,38,110,361,1187
341,37,109,351,1157
331,36,109,342,1118
322,35,108,332,1089
314,34,108,320,1049
308,33,107,311,1035
300,32,107,303,1020
290,31,106,292,990
277,30,105,285,971
271,29,104,277,941
264,28,103,271,892
262,27,103,262,880
255,26,102,258,870
250,25,101,255,853
245,24,100,252,838
240,23,100,247,824
233,22,99,241,794
229,21,98,235,775
223,20,97,227,755
216,19,96,222,716
212,18,95,218,706
208,17,95,210,696
203,16,94,201,680
199,15,93,199,667
191,14,92,197,657
190,13,92,186,648
186,12,91,184,637
183,11,90,183,617
180,10,89,180,608
175,9,88,178,685
170,7,87,175,559
167,6,86,172,555
166,5,86,168,549
163,4,85,162,539
160,3,84,160,535
156,2,83,158,530
154,1,82,152,515
149,,81,149,500
147,,80,147,490
143,,79,146,482
141,,78,144,481
139,,77,142,480
137,,76,140,475
135,,75,137,467
131,,74,134,461
127,,72,129,451
121,,70,127,431
116,,68,124,422
114,,67,121,412
111,,66,118,402
107,,64,115,382
105,,62,112,378
103,,61,108,373
95,,56,104,
90,,52,95,
81,,41,85,
76,,37,80,
