Repository: danielponikowski/metal

# metallurgy-analysis
Analysis and build predictive models in metallurgy task.

File: data/dane-zeliwo-uzupelnienie_tw.csv (part 1 of 7)
"","Nr źródła","C [%]","Si [%]","S [%]","P [%]","Mg [%]","Mn [%]","Ni [%]","Cu [%]","Mo [%]","Cr [%]","Al [%]","Sn [%]","B [%]","V [%]","Wydzielenia grafitu [mm-2]","Udział wydzieleń grafitu [%]","Średnica sferoidów [μm]","Wielkość sferoidów","Nodularity [%]","Udział perlitu [%]","Udział ferrytu [%]","Rm [MPa] (as cast)","A5 [%]     (as cast)","Minimalna grubość ścianki [mm]","Temperatura austenityzacji [˚C]","Czas austenityzacji [min.]","Temperatura przemiany izotermicznej [˚C]","Czas przemiany izotermicznej [min.]","Rm [MPa]","R0,2 [MPa]","A5 [%]","Twardość Brinella [HB]","Twardość Rockwella [HRC]","Twardość Rockwella [HRA]","Twardość Rockwella [HRB]","Twardość Vickersa [HV]","Udarność Charpy [J]","Temperatura pomiaru udarności [˚C]","Udział austenitu %","Martensite volume fraction Xα'"
"0","1",3.4,2.41,0.017,0.015,0.064,0.15,0.001,0,0.001,0,0,0,0,0,NA,NA,NA,"",NA,80,NA,554.102199999999,5.69493999999999,25.4,927,120,400,120,585,480,NA,NA,NA,NA,NA,NA,NA,NA,28.7,NA
"1","1",3.4,2.41,0.017,0.015,0.064,0.15,0.001,0,0.001,0,0,0,0,0,NA,NA,NA,"",NA,80,NA,554.102199999999,5.69493999999999,25.4,927,120,385,120,701,636,NA,NA,NA,NA,NA,NA,NA,NA,37.5,NA
"2","1",3.4,2.41,0.017,0.015,0.064,0.15,0.001,0,0.001,0,0,0,0,0,NA,NA,NA,"",NA,80,NA,554.102199999999,5.69493999999999,25.4,927,120,371,120,1062,861,10.5,NA,NA,NA,NA,NA,NA,NA,32,NA
"3","1",3.4,2.41,0.017,0.015,0.064,0.15,0.001,0,0.001,0,0,0,0,0,NA,NA,NA,"",NA,80,NA,554.102199999999,5.69493999999999,25.4,927,120,357,120,1105,946,9.6,NA,NA,NA,NA,NA,NA,NA,28.5,NA
"4","1",3.4,2.41,0.017,0.015,0.064,0.15,0.001,0,0.001,0,0,0,0,0,NA,NA,NA,"",NA,80,NA,554.102199999999,5.69493999999999,25.4,927,120,343,120,1185,989,NA,NA,NA,NA,NA,NA,NA,NA,26.2,NA
"5","1",3.4,2.41,0.017,0.015,0.064,0.15,0.001,0,0.001,0,0,0,0,0,NA,NA,NA,"",NA,80,NA,554.102199999999,5.69493999999999,25.4,927,120,330,120,1277,1081,NA,NA,NA,NA,NA,NA,NA,NA,17.5,NA
"6","1",3.4,2.41,0.017,0.015,0.064,0.15,0.001,0,0.001,0,0,0,0,0,NA,NA,NA,"",NA,80,NA,554.102199999999,5.69493999999999,25.4,927,120,323,120,NA,NA,4,NA,NA,NA,NA,NA,NA,NA,NA,NA
"7","1",3.4,2.41,0.017,0.015,0.064,0.15,0.001,0,0.001,0,0,0,0,0,NA,NA,NA,"",NA,80,NA,554.102199999999,5.69493999999999,25.4,927,120,316,120,1326,1154,NA,NA,NA,NA,NA,NA,NA,NA,14.5,NA
"8","1",3.4,2.41,0.017,0.015,0.064,0.15,0.001,0,0.001,0,0,0,0,0,NA,NA,NA,"",NA,80,NA,554.102199999999,5.69493999999999,25.4,927,120,301,120,NA,NA,3.4,NA,NA,NA,NA,NA,NA,NA,14.5,NA
"9","1",3.4,2.41,0.017,0.015,0.064,0.15,0.001,0,0.001,0,0,0,0,0,NA,NA,NA,"",NA,80,NA,554.102199999999,5.69493999999999,25.4,927,120,288,120,1470,1302,3.1,NA,NA,NA,NA,NA,NA,NA,14,NA
"10","1",3.4,2.41,0.017,0.015,0.064,0.15,0.001,0,0.001,0,0,0,0,0,NA,NA,NA,"",NA,80,NA,554.102199999999,5.69493999999999,25.4,927,120,273,120,1522,1373,NA,NA,NA,NA,NA,NA,NA,NA,12,NA
"11","1",3.4,2.41,0.017,0.015,0.064,0.15,0.001,0,0.001,0,0,0,0,0,NA,NA,NA,"",NA,80,NA,554.102199999999,5.69493999999999,25.4,927,120,260,120,1528,1410,1.9,NA,NA,NA,NA,NA,NA,NA,12,NA
"12","2",3.5,2.6,0.005,0.027,0.045,0.25,0,0.96,0.21,0,0,0,0,0,NA,NA,NA,"",NA,100,NA,649,4,25,900,180,355,240,1039,NA,14.5,NA,NA,NA,NA,NA,NA,NA,NA,NA
"13","2",3.42,2.73,0.006,0.027,0.045,0.25,0,0.98,0.2,0,0,0,0,0,NA,NA,NA,"",NA,100,NA,654.5404,4.0714,25,845,180,370,240,874,637,6.3,NA,NA,NA,NA,NA,NA,NA,NA,NA
"14","2",3.5,2.6,0.005,0.027,0.045,0.25,0,0.96,0.21,0,0,0,0,0,NA,NA,NA,"",NA,100,NA,649,4,25,900,180,355,180,1117,NA,9.8,NA,NA,NA,NA,NA,NA,NA,NA,NA
"15","2",3.5,2.6,0.005,0.027,0.045,0.25,0,0.96,0.21,0,0,0,0,0,NA,NA,NA,"",NA,100,NA,649,4,25,900,180,355,120,1078,NA,10,NA,NA,NA,NA,NA,NA,NA,NA,NA
"16","2",3.42,2.73,0.006,0.027,0.045,0.25,0,0.98,0.2,0,0,0,0,0,NA,NA,NA,"",NA,100,NA,654.5404,4.0714,25,845,180,370,120,862,634,5.5,NA,NA,NA,NA,NA,NA,NA,NA,NA
"17","2",3.5,2.6,0.005,0.027,0.045,0.25,0,0.96,0.21,0,0,0,0,0,NA,NA,NA,"",NA,100,NA,649,4,25,900,180,355,90,1000,660,11.4,NA,NA,NA,NA,NA,NA,NA,NA,NA
"18","2",3.42,2.73,0.006,0.027,0.045,0.25,0,0.98,0.2,0,0,0,0,0,NA,NA,NA,"",NA,100,NA,654.5404,4.0714,25,845,180,370,90,905,645,8,NA,NA,NA,NA,NA,NA,NA,NA,NA
"19","2",3.5,2.6,0.005,0.027,0.045,0.25,0,0.96,0.21,0,0,0,0,0,NA,NA,NA,"",NA,100,NA,649,4,25,900,180,355,75,1032,681,8.6,NA,NA,NA,NA,NA,NA,NA,NA,NA
"20","2",3.5,2.6,0.005,0.027,0.045,0.25,0,0.96,0.21,0,0,0,0,0,NA,NA,NA,"",NA,100,NA,649,4,25,900,180,355,60,996,669,8.5,NA,NA,NA,NA,NA,NA,NA,NA,NA
"21","2",3.42,2.73,0.006,0.027,0.045,0.25,0,0.98,0.2,0,0,0,0,0,NA,NA,NA,"",NA,100,NA,654.5404,4.0714,25,845,180,370,60,916,640,9.2,NA,NA,NA,NA,NA,NA,NA,NA,NA
"22","2",3.5,2.6,0.005,0.027,0.045,0.25,0,0.96,0.21,0,0,0,0,0,NA,NA,NA,"",NA,100,NA,649,4,25,900,180,355,45,1099,NA,9.7,NA,NA,NA,NA,NA,NA,NA,NA,NA
"23","2",3.42,2.73,0.006,0.027,0.045,0.25,0,0.98,0.2,0,0,0,0,0,NA,NA,NA,"",NA,100,NA,654.5404,4.0714,25,845,180,370,45,852,587,7.3,NA,NA,NA,NA,NA,NA,NA,NA,NA
"24","2",3.5,2.6,0.005,0.027,0.045,0.25,0,0.96,0.21,0,0,0,0,0,NA,NA,NA,"",NA,100,NA,649,4,25,900,180,355,30,1063,NA,5.9,NA,NA,NA,NA,NA,NA,NA,NA,NA
"25","2",3.42,2.73,0.006,0.027,0.045,0.25,0,0.98,0.2,0,0,0,0,0,NA,NA,NA,"",NA,100,NA,654.5404,4.0714,25,845,180,370,30,878,585,7.7,NA,NA,NA,NA,NA,NA,NA,NA,NA
"26","2",3.42,2.73,0.006,0.027,0.045,0.25,0,0.98,0.2,0,0,0,0,0,NA,NA,NA,"",NA,100,NA,654.5404,4.0714,25,845,180,370,15,905,601,6.8,NA,NA,NA,NA,NA,NA,NA,NA,NA
"27","3",3.72,2.59,0.007,0.036,0.065,0.25,0.01,0.8,0,0,0,0,0,0,NA,NA,NA,"",NA,NA,NA,723.349,6.49187999999998,8,900,60,275,120,1208,935,1.1,376.63,41.2,NA,NA,NA,NA,NA,NA,NA
"28","3",3.72,2.59,0.007,0.036,0.065,0.25,0.01,0.8,0,0,0,0,0,0,NA,NA,NA,"",NA,NA,NA,723.349,6.49187999999998,8,900,60,275,120,1299,948,1.3,376.63,41.2,NA,NA,NA,NA,NA,NA,NA
"29","3",3.72,2.59,0.007,0.036,0.065,0.25,0.01,0.8,0,0,0,0,0,0,NA,NA,NA,"",NA,NA,NA,723.349,6.49187999999998,8,900,60,275,120,1078,779,2.9,376.63,41.2,NA,NA,NA,NA,NA,NA,NA
"30","3",3.72,2.59,0.007,0.036,0.065,0.25,0.01,0.8,0,0,0,0,0,0,NA,NA,NA,"",NA,NA,NA,723.349,6.49187999999998,8,900,60,275,75,1429,1139,1.4,447.33,47.2,NA,NA,NA,NA,NA,NA,NA
"31","3",3.72,2.59,0.007,0.036,0.065,0.25,0.01,0.8,0,0,0,0,0,0,NA,NA,NA,"",NA,NA,NA,723.349,6.49187999999998,8,900,60,275,75,1532,1195,1.1,447.33,47.2,NA,NA,NA,NA,NA,NA,NA
"32","3",3.72,2.59,0.007,0.036,0.065,0.25,0.01,0.8,0,0,0,0,0,0,NA,NA,NA,"",NA,NA,NA,723.349,6.49187999999998,8,900,60,275,75,1455,1078,1.1,447.33,47.2,NA,NA,NA,NA,NA,NA,NA
"33","3",3.72,2.59,0.007,0.036,0.065,0.25,0.01,0.8,0,0,0,0,0,0,NA,NA,NA,"",NA,NA,NA,723.349,6.49187999999998,8,900,60,350,60,922,753,7.1,266.46,28.4,NA,NA,NA,NA,NA,NA,NA
"34","3",3.72,2.59,0.007,0.036,0.065,0.25,0.01,0.8,0,0,0,0,0,0,NA,NA,NA,"",NA,NA,NA,723.349,6.49187999999998,8,900,60,350,60,1013,714,7.7,266.46,28.4,NA,NA,NA,NA,NA,NA,NA
"35","3",3.72,2.59,0.007,0.036,0.065,0.25,0.01,0.8,0,0,0,0,0,0,NA,NA,NA,"",NA,NA,NA,723.349,6.49187999999998,8,900,60,350,60,987,649,8,266.46,28.4,NA,NA,NA,NA,NA,NA,NA
"36","3",3.72,2.59,0.007,0.036,0.065,0.25,0.01,0.8,0,0,0,0,0,0,NA,NA,NA,"",NA,NA,NA,723.349,6.49187999999998,8,900,60,350,30,1117,740,6.3,266.46,28.4,NA,NA,NA,NA,NA,NA,NA
"37","3",3.72,2.59,0.007,0.036,0.065,0.25,0.01,0.8,0,0,0,0,0,0,NA,NA,NA,"",NA,NA,NA,723.349,6.49187999999998,8,900,60,350,30,1052,714,3.7,266.46,28.4,NA,NA,NA,NA,NA,NA,NA
"38","3",3.72,2.59,0.007,0.036,0.065,0.25,0.01,0.8,0,0,0,0,0,0,NA,NA,NA,"",NA,NA,NA,723.349,6.49187999999998,8,900,60,350,30,1130,779,7.4,266.46,28.4,NA,NA,NA,NA,NA,NA,NA
"39","3",3.72,2.59,0.007,0.036,0.065,0.25,0.01,0.8,0,0,0,0,0,0,NA,NA,NA,"",NA,NA,NA,723.349,6.49187999999998,8,900,60,350,10,1169,662,5.7,337.28,36.6,NA,NA,NA,NA,NA,NA,NA
"40","3",3.72,2.59,0.007,0.036,0.065,0.25,0.01,0.8,0,0,0,0,0,0,NA,NA,NA,"",NA,NA,NA,723.349,6.49187999999998,8,900,60,350,10,1182,701,4.6,337.28,36.6,NA,NA,NA,NA,NA,NA,NA
"41","3",3.72,2.59,0.007,0.036,0.065,0.25,0.01,0.8,0,0,0,0,0,0,NA,NA,NA,"",NA,NA,NA,723.349,6.49187999999998,8,900,60,350,10,1143,792,3.7,337.28,36.6,NA,NA,NA,NA,NA,NA,NA
"42","4",3.53,2.27,0.009,0.026,0.04,0.22,0.45,0.43,0.17,0,0,0,0,0,100,NA,NA,"",NA,NA,10,492.26024,5.15690000000001,25,900,90,360,180,NA,NA,NA,332,NA,NA,NA,NA,NA,NA,NA,NA
"43","4",3.53,2.27,0.009,0.026,0.04,0.22,0.45,0.43,0.17,0,0,0,0,0,85,NA,NA,"",NA,NA,10,492.26024,5.15690000000001,25,900,90,360,180,NA,NA,NA,330,NA,NA,NA,NA,NA,NA,NA,NA
"44","4",3.53,2.27,0.009,0.026,0.04,0.22,0.45,0.43,0.17,0,0,0,0,0,60,NA,NA,"",NA,NA,15,492.26024,5.15690000000001,25,900,90,360,180,NA,NA,NA,312,NA,NA,NA,NA,NA,NA,NA,NA
"45","4",3.53,2.27,0.009,0.026,0.04,0.22,0.45,0.43,0.17,0,0,0,0,0,55,NA,NA,"",NA,NA,15,492.26024,5.15690000000001,25,900,90,360,180,NA,NA,NA,309,NA,NA,NA,NA,NA,NA,NA,NA
"46","4",3.53,2.27,0.009,0.026,0.04,0.22,0.45,0.43,0.17,0,0,0,0,0,100,NA,NA,"",NA,NA,10,492.26024,5.15690000000001,25,900,90,300,180,NA,NA,NA,426,NA,NA,NA,NA,NA,NA,NA,NA
"47","4",3.53,2.27,0.009,0.026,0.04,0.22,0.45,0.43,0.17,0,0,0,0,0,85,NA,NA,"",NA,NA,10,492.26024,5.15690000000001,25,900,90,300,180,NA,NA,NA,406,NA,NA,NA,NA,NA,NA,NA,NA
"48","4",3.53,2.27,0.009,0.026,0.04,0.22,0.45,0.43,0.17,0,0,0,0,0,60,NA,NA,"",NA,NA,15,492.26024,5.15690000000001,25,900,90,300,180,NA,NA,NA,406,NA,NA,NA,NA,NA,NA,NA,NA
"49","4",3.53,2.27,0.009,0.026,0.04,0.22,0.45,0.43,0.17,0,0,0,0,0,55,NA,NA,"",NA,NA,15,492.26024,5.15690000000001,25,900,90,300,180,NA,NA,NA,415,NA,NA,NA,NA,NA,NA,NA,NA
"50","4",3.53,2.27,0.009,0.026,0.04,0.22,0.45,0.43,0.17,0,0,0,0,0,100,NA,NA,"",NA,NA,10,492.26024,5.15690000000001,25,900,90,360,120,NA,NA,NA,332,NA,NA,NA,NA,NA,NA,NA,NA
"51","4",3.53,2.27,0.009,0.026,0.04,0.22,0.45,0.43,0.17,0,0,0,0,0,85,NA,NA,"",NA,NA,10,492.26024,5.15690000000001,25,900,90,360,120,NA,NA,NA,331,NA,NA,NA,NA,NA,NA,NA,NA
"52","4",3.53,2.27,0.009,0.026,0.04,0.22,0.45,0.43,0.17,0,0,0,0,0,60,NA,NA,"",NA,NA,15,492.26024,5.15690000000001,25,900,90,360,120,NA,NA,NA,318,NA,NA,NA,NA,NA,NA,NA,NA
"53","4",3.53,2.27,0.009,0.026,0.04,0.22,0.45,0.43,0.17,0,0,0,0,0,55,NA,NA,"",NA,NA,15,492.26024,5.15690000000001,25,900,90,360,120,NA,NA,NA,327,NA,NA,NA,NA,NA,NA,NA,NA
"54","4",3.53,2.27,0.009,0.026,0.04,0.22,0.45,0.43,0.17,0,0,0,0,0,100,NA,NA,"",NA,NA,10,492.26024,5.15690000000001,25,900,90,300,120,NA,NA,NA,406,NA,NA,NA,NA,NA,NA,NA,NA
"55","4",3.53,2.27,0.009,0.026,0.04,0.22,0.45,0.43,0.17,0,0,0,0,0,85,NA,NA,"",NA,NA,10,492.26024,5.15690000000001,25,900,90,300,120,NA,NA,NA,391,NA,NA,NA,NA,NA,NA,NA,NA
"56","4",3.53,2.27,0.009,0.026,0.04,0.22,0.45,0.43,0.17,0,0,0,0,0,60,NA,NA,"",NA,NA,15,492.26024,5.15690000000001,25,900,90,300,120,NA,NA,NA,402,NA,NA,NA,NA,NA,NA,NA,NA
"57","4",3.53,2.27,0.009,0.026,0.04,0.22,0.45,0.43,0.17,0,0,0,0,0,55,NA,NA,"",NA,NA,15,492.26024,5.15690000000001,25,900,90,300,120,NA,NA,NA,393,NA,NA,NA,NA,NA,NA,NA,NA
"58","4",3.53,2.27,0.009,0.026,0.04,0.22,0.45,0.43,0.17,0,0,0,0,0,100,NA,NA,"",NA,NA,10,492.26024,5.15690000000001,25,900,90,360,60,NA,NA,NA,329,NA,NA,NA,NA,NA,NA,NA,NA
"59","4",3.53,2.27,0.009,0.026,0.04,0.22,0.45,0.43,0.17,0,0,0,0,0,85,NA,NA,"",NA,NA,10,492.26024,5.15690000000001,25,900,90,360,60,NA,NA,NA,323,NA,NA,NA,NA,NA,NA,NA,NA
"60","4",3.53,2.27,0.009,0.026,0.04,0.22,0.45,0.43,0.17,0,0,0,0,0,60,NA,NA,"",NA,NA,15,492.26024,5.15690000000001,25,900,90,360,60,NA,NA,NA,315,NA,NA,NA,NA,NA,NA,NA,NA
"61","4",3.53,2.27,0.009,0.026,0.04,0.22,0.45,0.43,0.17,0,0,0,0,0,55,NA,NA,"",NA,NA,15,492.26024,5.15690000000001,25,900,90,360,60,NA,NA,NA,312,NA,NA,NA,NA,NA,NA,NA,NA
"62","4",3.53,2.27,0.009,0.026,0.04,0.22,0.45,0.43,0.17,0,0,0,0,0,100,NA,NA,"",NA,NA,10,492.26024,5.15690000000001,25,900,90,300,60,NA,NA,NA,402,NA,NA,NA,NA,NA,NA,NA,NA
"63","4",3.53,2.27,0.009,0.026,0.04,0.22,0.45,0.43,0.17,0,0,0,0,0,85,NA,NA,"",NA,NA,10,492.26024,5.15690000000001,25,900,90,300,60,NA,NA,NA,392,NA,NA,NA,NA,NA,NA,NA,NA
"64","4",3.53,2.27,0.009,0.026,0.04,0.22,0.45,0.43,0.17,0,0,0,0,0,60,NA,NA,"",NA,NA,15,492.26024,5.15690000000001,25,900,90,300,60,NA,NA,NA,386,NA,NA,NA,NA,NA,NA,NA,NA
"65","4",3.53,2.27,0.009,0.026,0.04,0.22,0.45,0.43,0.17,0,0,0,0,0,55,NA,NA,"",NA,NA,15,492.26024,5.15690000000001,25,900,90,300,60,NA,NA,NA,380,NA,NA,NA,NA,NA,NA,NA,NA
"66","4",3.48,2.31,0.009,0.027,0.043,0.15,0.445,0.445,0.155,0,0,0,0,0,400,NA,NA,"",NA,NA,30,775.8964,4.42175999999999,NA,900,90,360,180,NA,NA,NA,323,NA,NA,NA,NA,NA,NA,NA,NA
"67","4",3.48,2.31,0.009,0.027,0.043,0.15,0.445,0.445,0.155,0,0,0,0,0,315,NA,NA,"",NA,NA,25,775.8964,4.42175999999999,NA,900,90,360,180,NA,NA,NA,311,NA,NA,NA,NA,NA,NA,NA,NA
"68","4",3.48,2.31,0.009,0.027,0.043,0.15,0.445,0.445,0.155,0,0,0,0,0,290,NA,NA,"",NA,NA,20,775.8964,4.42175999999999,NA,900,90,360,180,NA,NA,NA,312,NA,NA,NA,NA,NA,NA,NA,NA
"69","4",3.48,2.31,0.009,0.027,0.043,0.15,0.445,0.445,0.155,0,0,0,0,0,110,NA,NA,"",NA,NA,20,775.8964,4.42175999999999,NA,900,90,360,180,NA,NA,NA,298,NA,NA,NA,NA,NA,NA,NA,NA
"70","4",3.48,2.31,0.009,0.027,0.043,0.15,0.445,0.445,0.155,0,0,0,0,0,400,NA,NA,"",NA,NA,30,775.8964,4.42175999999999,NA,900,90,300,180,NA,NA,NA,405,NA,NA,NA,NA,NA,NA,NA,NA
"71","4",3.48,2.31,0.009,0.027,0.043,0.15,0.445,0.445,0.155,0,0,0,0,0,315,NA,NA,"",NA,NA,25,775.8964,4.42175999999999,NA,900,90,300,180,NA,NA,NA,406,NA,NA,NA,NA,NA,NA,NA,NA
"72","4",3.48,2.31,0.009,0.027,0.043,0.15,0.445,0.445,0.155,0,0,0,0,0,290,NA,NA,"",NA,NA,20,775.8964,4.42175999999999,NA,900,90,300,180,NA,NA,NA,422,NA,NA,NA,NA,NA,NA,NA,NA
"73","4",3.48,2.31,0.009,0.027,0.043,0.15,0.445,0.445,0.155,0,0,0,0,0,110,NA,NA,"",NA,NA,20,775.8964,4.42175999999999,NA,900,90,300,180,NA,NA,NA,414,NA,NA,NA,NA,NA,NA,NA,NA
"74","4",3.48,2.31,0.009,0.027,0.043,0.15,0.445,0.445,0.155,0,0,0,0,0,400,NA,NA,"",NA,NA,30,775.8964,4.42175999999999,NA,900,90,360,120,NA,NA,NA,334,NA,NA,NA,NA,NA,NA,NA,NA
"75","4",3.48,2.31,0.009,0.027,0.043,0.15,0.445,0.445,0.155,0,0,0,0,0,315,NA,NA,"",NA,NA,25,775.8964,4.42175999999999,NA,900,90,360,120,NA,NA,NA,325,NA,NA,NA,NA,NA,NA,NA,NA
"76","4",3.48,2.31,0.009,0.027,0.043,0.15,0.445,0.445,0.155,0,0,0,0,0,290,NA,NA,"",NA,NA,20,775.8964,4.42175999999999,NA,900,90,360,120,NA,NA,NA,326,NA,NA,NA,NA,NA,NA,NA,NA
"77","4",3.48,2.31,0.009,0.027,0.043,0.15,0.445,0.445,0.155,0,0,0,0,0,110,NA,NA,"",NA,NA,20,775.8964,4.42175999999999,NA,900,90,360,120,NA,NA,NA,325,NA,NA,NA,NA,NA,NA,NA,NA
"78","4",3.48,2.31,0.009,0.027,0.043,0.15,0.445,0.445,0.155,0,0,0,0,0,400,NA,NA,"",NA,NA,30,775.8964,4.42175999999999,NA,900,90,300,120,NA,NA,NA,404,NA,NA,NA,NA,NA,NA,NA,NA
"79","4",3.48,2.31,0.009,0.027,0.043,0.15,0.445,0.445,0.155,0,0,0,0,0,315,NA,NA,"",NA,NA,25,775.8964,4.42175999999999,NA,900,90,300,120,NA,NA,NA,380,NA,NA,NA,NA,NA,NA,NA,NA
"80","4",3.48,2.31,0.009,0.027,0.043,0.15,0.445,0.445,0.155,0,0,0,0,0,290,NA,NA,"",NA,NA,20,775.8964,4.42175999999999,NA,900,90,300,120,NA,NA,NA,357,NA,NA,NA,NA,NA,NA,NA,NA
"81","4",3.48,2.31,0.009,0.027,0.043,0.15,0.445,0.445,0.155,0,0,0,0,0,110,NA,NA,"",NA,NA,20,775.8964,4.42175999999999,NA,900,90,300,120,NA,NA,NA,386,NA,NA,NA,NA,NA,NA,NA,NA
"82","4",3.48,2.31,0.009,0.027,0.043,0.15,0.445,0.445,0.155,0,0,0,0,0,400,NA,NA,"",NA,NA,30,775.8964,4.42175999999999,NA,900,90,360,60,NA,NA,NA,323,NA,NA,NA,NA,NA,NA,NA,NA
"83","4",3.48,2.31,0.009,0.027,0.043,0.15,0.445,0.445,0.155,0,0,0,0,0,315,NA,NA,"",NA,NA,25,775.8964,4.42175999999999,NA,900,90,360,60,NA,NA,NA,319,NA,NA,NA,NA,NA,NA,NA,NA
"84","4",3.48,2.31,0.009,0.027,0.043,0.15,0.445,0.445,0.155,0,0,0,0,0,290,NA,NA,"",NA,NA,20,775.8964,4.42175999999999,NA,900,90,360,60,NA,NA,NA,321,NA,NA,NA,NA,NA,NA,NA,NA
"85","4",3.48,2.31,0.009,0.027,0.043,0.15,0.445,0.445,0.155,0,0,0,0,0,110,NA,NA,"",NA,NA,20,775.8964,4.42175999999999,NA,900,90,360,60,NA,NA,NA,319,NA,NA,NA,NA,NA,NA,NA,NA
"86","4",3.48,2.31,0.009,0.027,0.043,0.15,0.445,0.445,0.155,0,0,0,0,0,400,NA,NA,"",NA,NA,30,775.8964,4.42175999999999,NA,900,90,300,60,NA,NA,NA,324,NA,NA,NA,NA,NA,NA,NA,NA
"87","4",3.48,2.31,0.009,0.027,0.043,0.15,0.445,0.445,0.155,0,0,0,0,0,315,NA,NA,"",NA,NA,25,775.8964,4.42175999999999,NA,900,90,300,60,NA,NA,NA,320,NA,NA,NA,NA,NA,NA,NA,NA
"88","4",3.48,2.31,0.009,0.027,0.043,0.15,0.445,0.445,0.155,0,0,0,0,0,290,NA,NA,"",NA,NA,20,775.8964,4.42175999999999,NA,900,90,300,60,NA,NA,NA,347,NA,NA,NA,NA,NA,NA,NA,NA
"89","4",3.48,2.31,0.009,0.027,0.043,0.15,0.445,0.445,0.155,0,0,0,0,0,110,NA,NA,"",NA,NA,20,775.8964,4.42175999999999,NA,900,90,300,60,NA,NA,NA,323,NA,NA,NA,NA,NA,NA,NA,NA
"90","5",3.6,2.24,0.02,0.05,0.06,0.25,0.52,0.9,0,0,0,0,0,0,NA,NA,NA,"",NA,NA,NA,810.4332,8.25955999999996,8,850,120,350,40,1125,806,6.3,343,NA,NA,NA,NA,NA,NA,NA,NA
"91","5",3.6,2.24,0.02,0.05,0.06,0.25,0.52,0.9,0,0,0,0,0,0,NA,NA,NA,"",NA,NA,NA,810.4332,8.25955999999996,8,850,120,340,40,1241,1004,5.8,376,NA,NA,NA,NA,NA,NA,NA,NA
"92","5",3.6,2.24,0.02,0.05,0.06,0.25,0.52,0.9,0,0,0,0,0,0,NA,NA,NA,"",NA,NA,NA,810.4332,8.25955999999996,8,850,120,300,40,1431,1199,2.9,426,NA,NA,NA,NA,NA,NA,NA,NA
"93","5",3.6,2.24,0.02,0.05,0.06,0.25,0.52,0.9,0,0,0,0,0,0,NA,NA,NA,"",NA,NA,NA,810.4332,8.25955999999996,8,850,120,300,40,1498,1206,2.9,434,NA,NA,NA,NA,NA,NA,NA,NA
"94","6",3.72,2.51,0.017,0.021,0.049,0.15,0.09,0.05,0.07,0,0,0,0,0,NA,NA,NA,"",NA,NA,NA,522.911819999998,9.69467999999998,12,927,60,316,120,1415,1236,4.1,NA,NA,NA,NA,NA,NA,NA,4.8,NA
"95","6",3.72,2.51,0.017,0.021,0.049,0.15,0.09,0.05,0.07,0,0,0,0,0,NA,NA,NA,"",NA,NA,NA,522.911819999998,9.69467999999998,12,871,60,371,40,1084,850,8.4,NA,NA,NA,NA,NA,NA,NA,12.5,NA
"96","6",3.72,2.51,0.017,0.021,0.049,0.15,0.09,0.05,0.07,0,0,0,0,0,NA,NA,NA,"",NA,NA,NA,522.911819999998,9.69467999999998,12,871,60,316,40,1395,1232,2.1,NA,NA,NA,NA,NA,NA,NA,5.1,NA
"97","6",3.72,2.51,0.017,0.021,0.049,0.15,0.09,0.05,0.07,0,0,0,0,0,NA,NA,NA,"",NA,NA,NA,522.911819999998,9.69467999999998,12,927,60,371,30,1126,906,10.8,NA,NA,NA,NA,NA,NA,NA,7,NA
"98","6",3.72,2.51,0.017,0.021,0.049,0.15,0.09,0.05,0.07,0,0,0,0,0,NA,NA,NA,"",NA,NA,NA,522.911819999998,9.69467999999998,12,927,60,316,30,1380,1180,2.8,NA,NA,NA,NA,NA,NA,NA,3.2,NA
"99","6",3.6,2.48,0.007,0.022,0.048,0.31,0.06,0.05,0.22,0,0,0,0,0,NA,NA,NA,"",NA,NA,NA,540.128739999999,5.63026,12,927,60,371,40,1084,895,6.2,NA,NA,NA,NA,NA,NA,NA,7.1,NA
"100","6",3.6,2.48,0.007,0.022,0.048,0.31,0.06,0.05,0.22,0,0,0,0,0,NA,NA,NA,"",NA,NA,NA,540.128739999999,5.63026,12,927,60,316,30,1375,1253,1.8,NA,NA,NA,NA,NA,NA,NA,2.5,NA
"101","6",3.59,2.49,0.011,0.025,0.047,0.15,0.08,0.05,0.06,0,0,0,0,0,NA,NA,NA,"",NA,NA,NA,491.801419999999,6.03593999999997,12,927,60,316,40,1495,1271,2,NA,NA,NA,NA,NA,NA,NA,3.5,NA
"102","6",3.59,2.49,0.011,0.025,0.047,0.15,0.08,0.05,0.06,0,0,0,0,0,NA,NA,NA,"",NA,NA,NA,491.801419999999,6.03593999999997,12,927,60,371,30,1153,953,4.9,NA,NA,NA,NA,NA,NA,NA,6.9,NA
"103","6",3.59,2.49,0.011,0.025,0.047,0.15,0.08,0.05,0.06,0,0,0,0,0,NA,NA,NA,"",NA,NA,NA,491.801419999999,6.03593999999997,12,871,60,371,25,1026,781,9.7,NA,NA,NA,NA,NA,NA,NA,12.2,NA
"104","6",3.59,2.49,0.011,0.025,0.047,0.15,0.08,0.05,0.06,0,0,0,0,0,NA,NA,NA,"",NA,NA,NA,491.801419999999,6.03593999999997,12,871,60,316,20,1294,1189,1.8,NA,NA,NA,NA,NA,NA,NA,4.8,NA
"105","6",3.58,2.33,0.016,0.024,0.045,0.3,0.06,0.05,0.44,0,0,0,0,0,NA,NA,NA,"",NA,NA,NA,498.82498,5.93338,12,927,60,371,50,1100,893,5.8,NA,NA,NA,NA,NA,NA,NA,5.4,NA
"106","6",3.58,2.33,0.016,0.024,0.045,0.3,0.06,0.05,0.44,0,0,0,0,0,NA,NA,NA,"",NA,NA,NA,498.82498,5.93338,12,927,60,316,40,1378,1255,1.8,NA,NA,NA,NA,NA,NA,NA,3.1,NA
"107","6",3.56,2.33,0.018,0.021,0.039,0.57,0.1,0.05,0.06,0,0,0,0,0,NA,NA,NA,"",NA,NA,NA,499.29948,8.49431999999999,12,927,60,371,60,1055,854,5.5,NA,NA,NA,NA,NA,NA,NA,5.9,NA
"108","6",3.56,2.33,0.018,0.021,0.039,0.57,0.1,0.05,0.06,0,0,0,0,0,NA,NA,NA,"",NA,NA,NA,499.29948,8.49431999999999,12,927,60,316,60,1403,1206,3.2,NA,NA,NA,NA,NA,NA,NA,3.8,NA
"109","6",3.56,2.33,0.018,0.021,0.039,0.57,0.1,0.05,0.06,0,0,0,0,0,NA,NA,NA,"",NA,NA,NA,499.29948,8.49431999999999,12,871,60,371,60,1156,956,10.8,NA,NA,NA,NA,NA,NA,NA,11,NA
"110","6",3.69,2.46,0.01,0.026,0.036,0.61,0.56,0.05,0.21,0,0,0,0,0,NA,NA,NA,"",NA,NA,NA,539.706279999999,11.19526,12,927,60,371,160,1160,894,6.8,NA,NA,NA,NA,NA,NA,NA,7.7,NA
"111","6",3.69,2.46,0.01,0.026,0.036,0.61,0.56,0.05,0.21,0,0,0,0,0,NA,NA,NA,"",NA,NA,NA,539.706279999999,11.19526,12,927,60,371,100,1124,910,4.1,NA,NA,NA,NA,NA,NA,NA,6.4,NA
"112","6",3.69,2.46,0.01,0.026,0.036,0.61,0.56,0.05,0.21,0,0,0,0,0,NA,NA,NA,"",NA,NA,NA,539.706279999999,11.19526,12,927,60,371,70,1114,901,4.2,NA,NA,NA,NA,NA,NA,NA,5,NA
"113","6",3.69,2.46,0.01,0.026,0.036,0.61,0.56,0.05,0.21,0,0,0,0,0,NA,NA,NA,"",NA,NA,NA,539.706279999999,11.19526,12,927,60,371,55,1091,910,6.2,NA,NA,NA,NA,NA,NA,NA,6,NA
"114","6",3.69,2.46,0.01,0.026,0.036,0.61,0.56,0.05,0.21,0,0,0,0,0,NA,NA,NA,"",NA,NA,NA,539.706279999999,11.19526,12,927,60,371,40,1013,832,2.5,NA,NA,NA,NA,NA,NA,NA,2.6,NA
"115","6",3.69,2.46,0.01,0.026,0.036,0.61,0.56,0.05,0.21,0,0,0,0,0,NA,NA,NA,"",NA,NA,NA,539.706279999999,11.19526,12,927,60,316,40,1372,1110,3,NA,NA,NA,NA,NA,NA,NA,3.2,NA
"116","7",3.58,1.95,0.01,0.02,0.046,0.18,0.38,1.08,0.18,0,0,0,0,0,250,NA,NA,"6",100,NA,NA,796.7722,5.70148,10,920,60,280,120,1597,1250,3.2,469,50,NA,NA,NA,6,NA,NA,NA
"117","7",3.58,1.95,0.01,0.02,0.046,0.18,0.38,1.08,0.18,0,0,0,0,0,250,NA,NA,"6",100,NA,NA,796.7722,5.70148,10,900,60,360,90,1113,850,11.9,360,39,NA,NA,NA,9,NA,NA,NA
"118","7",3.4,2.77,0.01,0.01,0.04,0.45,1.43,1.17,0.18,0,0,0,0,0,137,NA,NA,"5",80,NA,NA,696.0142,6.69809999999999,10,920,60,280,120,1450,1120,4.8,445,47,NA,NA,NA,6,NA,NA,NA
"119","7",3.4,2.77,0.01,0.01,0.04,0.45,1.43,1.17,0.18,0,0,0,0,0,137,NA,NA,"5",80,NA,NA,696.0142,6.69809999999999,10,900,60,360,90,1133,890,12.5,348,38,NA,NA,NA,8,NA,NA,NA
"120","8",3.65,2.25,0.015,0.045,0.045,0.018,1.5,0.8,0.2,0,0,0,0,0,NA,NA,NA,"",NA,NA,NA,775.4742,6.69038000000001,25,900,120,360,120,870,709,6.3,306,28.5,NA,NA,NA,NA,NA,NA,NA
"121","8",3.65,2.25,0.015,0.045,0.045,0.018,1.5,0.8,0.2,0,0,0,0,0,NA,NA,NA,"",NA,NA,NA,775.4742,6.69038000000001,25,900,120,360,120,789,657,3.5,298,27,NA,NA,NA,NA,NA,NA,NA
"122","8",3.65,2.25,0.015,0.045,0.045,0.018,1.5,0.8,0.2,0,0,0,0,0,NA,NA,NA,"",NA,NA,NA,775.4742,6.69038000000001,25,900,120,360,120,765,654,2.8,295,27,NA,NA,NA,NA,NA,NA,NA
"123","8",3.65,2.25,0.015,0.045,0.045,0.018,1.5,0.8,0.2,0,0,0,0,0,NA,NA,NA,"",NA,NA,NA,775.4742,6.69038000000001,25,900,120,360,120,790,660,2.5,298,26,NA,NA,NA,NA,NA,NA,NA
"124","8",3.65,2.25,0.015,0.045,0.045,0.018,1.5,0.8,0.2,0,0,0,0,0,NA,NA,NA,"",NA,NA,NA,775.4742,6.69038000000001,25,900,120,300,120,1024,946,0.5,409,38.5,NA,NA,NA,NA,NA,NA,NA
"125","8",3.65,2.25,0.015,0.045,0.045,0.018,1.5,0.8,0.2,0,0,0,0,0,NA,NA,NA,"",NA,NA,NA,775.4742,6.69038000000001,25,900,120,300,120,956,946,0.3,388,38.5,NA,NA,NA,NA,NA,NA,NA
"126","8",3.65,2.25,0.015,0.045,0.045,0.018,1.5,0.8,0.2,0,0,0,0,0,NA,NA,NA,"",NA,NA,NA,775.4742,6.69038000000001,25,900,120,300,120,904,860,0.6,396,40,NA,NA,NA,NA,NA,NA,NA
"127","8",3.65,2.25,0.015,0.045,0.045,0.018,1.5,0.8,0.2,0,0,0,0,0,NA,NA,NA,"",NA,NA,NA,775.4742,6.69038000000001,25,900,120,260,120,1390,1211,0.9,470,46.5,NA,NA,NA,NA,NA,NA,NA
"128","8",3.65,2.25,0.015,0.045,0.045,0.018,1.5,0.8,0.2,0,0,0,0,0,NA,NA,NA,"",NA,NA,NA,775.4742,6.69038000000001,25,900,120,260,120,1332,1197,0.6,463,46.5,NA,NA,NA,NA,NA,NA,NA
"129","8",3.65,2.25,0.015,0.045,0.045,0.018,1.5,0.8,0.2,0,0,0,0,0,NA,NA,NA,"",NA,NA,NA,775.4742,6.69038000000001,25,900,120,260,120,1358,1211,0.7,477,47,NA,NA,NA,NA,NA,NA,NA
"130","8",3.65,2.25,0.015,0.045,0.045,0.018,1.5,0.8,0.2,0,0,0,0,0,NA,NA,NA,"",NA,NA,NA,775.4742,6.69038000000001,25,900,120,360,90,883,777,6.3,309,29,NA,NA,NA,NA,NA,NA,NA
"131","8",3.65,2.25,0.015,0.045,0.045,0.018,1.5,0.8,0.2,0,0,0,0,0,NA,NA,NA,"",NA,NA,NA,775.4742,6.69038000000001,25,900,120,360,90,909,662,5.1,309,28,NA,NA,NA,NA,NA,NA,NA
"132","8",3.65,2.25,0.015,0.045,0.045,0.018,1.5,0.8,0.2,0,0,0,0,0,NA,NA,NA,"",NA,NA,NA,775.4742,6.69038000000001,25,900,120,300,90,1195,922,4.9,378,38,NA,NA,NA,NA,NA,NA,NA
"133","8",3.65,2.25,0.015,0.045,0.045,0.018,1.5,0.8,0.2,0,0,0,0,0,NA,NA,NA,"",NA,NA,NA,775.4742,6.69038000000001,25,900,120,300,90,1182,876,4.3,378,38.5,NA,NA,NA,NA,NA,NA,NA
"134","8",3.65,2.25,0.015,0.045,0.045,0.018,1.5,0.8,0.2,0,0,0,0,0,NA,NA,NA,"",NA,NA,NA,775.4742,6.69038000000001,25,900,120,300,90,1195,903,4.9,388,38,NA,NA,NA,NA,NA,NA,NA
"135","8",3.65,2.25,0.015,0.045,0.045,0.018,1.5,0.8,0.2,0,0,0,0,0,NA,NA,NA,"",NA,NA,NA,775.4742,6.69038000000001,25,900,120,260,90,1312,844,3.7,404,41,NA,NA,NA,NA,NA,NA,NA
"136","8",3.65,2.25,0.015,0.045,0.045,0.018,1.5,0.8,0.2,0,0,0,0,0,NA,NA,NA,"",NA,NA,NA,775.4742,6.69038000000001,25,900,120,260,90,1299,828,3.1,415,40.5,NA,NA,NA,NA,NA,NA,NA
"137","8",3.65,2.25,0.015,0.045,0.045,0.018,1.5,0.8,0.2,0,0,0,0,0,NA,NA,NA,"",NA,NA,NA,775.4742,6.69038000000001,25,900,120,260,90,1247,909,3.4,415,40.5,NA,NA,NA,NA,NA,NA,NA
"138","",3.56,2.55,0.01,0.027,0.045,0.25,0.52,0,0,0,0,0,0,0,NA,NA,NA,"",NA,NA,NA,545.330599999999,5.63172,NA,NA,NA,NA,NA,NA,NA,NA,NA,NA,NA,NA,NA,NA,NA,NA,NA
"139","9",3.68,2.52,0.01,0.03,0.02,0.29,1.36,0,0,0,0,0,0,0,NA,NA,NA,"",NA,NA,NA,505.899499999998,12.4029,NA,900,60,400,50,NA,NA,NA,301.73,32.2,NA,NA,NA,14.4,21,NA,NA
"140","9",3.56,2.46,0.01,0.03,0.03,0.24,0,0.86,0,0,0,0,0,0,NA,NA,NA,"",NA,NA,NA,737.8452,6.13472000000002,NA,900,60,400,50,NA,NA,NA,302.58,32.3,NA,NA,NA,15.5,21,NA,NA
"141","9",3.73,2.46,0.01,0.03,0.04,0.47,0,0,0,0,0,0,0,0,NA,NA,NA,"",NA,NA,NA,561.204439999999,10.53386,NA,900,60,400,50,NA,NA,NA,295.51,31.5,NA,NA,NA,15.7,21,NA,NA
"142","9",3.53,2.53,0.02,0.04,0.03,0.25,0,0,0.35,0,0,0,0,0,NA,NA,NA,"",NA,NA,NA,499.741339999999,4.9305,NA,900,60,400,50,NA,NA,NA,309.85,33.3,NA,NA,NA,12,21,NA,NA
"143","",3.56,2.55,0.01,0.027,0.045,0.25,0.52,0,0,0,0,0,0,0,NA,NA,NA,"",NA,NA,NA,545.330599999999,5.63172,NA,NA,NA,NA,NA,NA,NA,NA,NA,NA,NA,NA,NA,NA,NA,NA,NA
"144","10",3.39,2.56,0.012,0.015,0.04,0.37,0,0.29,0.25,0,0,0,0,0,104,12,NA,"",70.3,40.9,59.1,474.66898,6.20197999999999,10,870,120,375,120,1000,730,9,306.04,NA,NA,NA,309,140,NA,NA,NA
"145","10",3.52,2.64,0.013,0.007,0.04,0.67,0,0.25,0.25,0,0,0,0,0,102,12,NA,"",67.2,54.5,45.5,648.300000000001,7.05903999999998,10,870,120,375,120,960,780,9.4,317.06,NA,NA,NA,325,76,NA,NA,NA
"146","10",3.48,2.51,0.012,0.016,0.04,0.56,0,0.31,0.15,0,0,0,0,0,130,12,NA,"",71.9,51,49,513.79954,7.16933999999999,10,870,120,375,120,1154,896,9.6,314,NA,NA,NA,320,129,NA,NA,NA
"147","10",3.5,2.32,0.015,0.018,0.04,0.59,0,0.29,0.33,0,0,0,0,0,230,12,NA,"",83.3,18.2,81.8,508.57342,7.36383999999997,10,870,120,375,120,1161,850,12,314.58,NA,NA,NA,321,131,NA,NA,NA
"148","11",3.6,2.4,0.01,0.08,0.06,0.2,1.5,0.8,0.2,0,0,0,0,0,NA,NA,NA,"",NA,NA,NA,798.0674,8.72719999999997,NA,950,NA,360,90,844,769,1.7,255,26,NA,NA,NA,44.1,NA,NA,NA
"149","11",3.6,2.4,0.01,0.08,0.06,0.2,1.5,0.8,0.2,0,0,0,0,0,NA,NA,NA,"",NA,NA,NA,798.0674,8.72719999999997,NA,950,NA,300,90,1026,800,4.3,373,40,NA,NA,NA,25.5,NA,NA,NA
"150","11",3.6,2.4,0.01,0.08,0.06,0.2,1.5,0.8,0.2,0,0,0,0,0,NA,NA,NA,"",NA,NA,NA,798.0674,8.72719999999997,NA,950,NA,260,90,1104,857,2.6,445,47,NA,NA,NA,18.6,NA,NA,NA
"151","12",3.91,2.17,0.02,0.06,0.035,0.35,0,0.58,0.11,0,0,0,0,0,NA,NA,NA,"",NA,NA,NA,761.6968,5.92339999999999,NA,900,120,325,360,1352,NA,1.1,425.77,45.7,NA,NA,NA,NA,NA,NA,NA
"152","12",3.91,2.17,0.02,0.06,0.035,0.35,0,0.58,0.11,0,0,0,0,0,NA,NA,NA,"",NA,NA,NA,761.6968,5.92339999999999,NA,900,120,325,360,NA,NA,NA,425.77,45.7,NA,NA,NA,NA,NA,NA,NA
"153","12",3.91,2.17,0.02,0.06,0.035,0.35,0,0.58,0.11,0,0,0,0,0,NA,NA,NA,"",NA,NA,NA,761.6968,5.92339999999999,NA,900,120,325,360,NA,NA,NA,425.77,45.7,NA,NA,NA,NA,NA,NA,NA
"154","12",3.91,2.17,0.02,0.06,0.035,0.35,0,0.58,0.11,0,0,0,0,0,NA,NA,NA,"",NA,NA,NA,761.6968,5.92339999999999,NA,900,120,360,240,936,NA,4.7,314.69,34.1,NA,NA,NA,NA,NA,NA,NA
"155","12",3.91,2.17,0.02,0.06,0.035,0.35,0,0.58,0.11,0,0,0,0,0,NA,NA,NA,"",NA,NA,NA,761.6968,5.92339999999999,NA,900,120,360,240,929,NA,NA,314.69,34.1,NA,NA,NA,NA,NA,NA,NA
"156","12",3.91,2.17,0.02,0.06,0.035,0.35,0,0.58,0.11,0,0,0,0,0,NA,NA,NA,"",NA,NA,NA,761.6968,5.92339999999999,NA,900,120,360,240,968,NA,NA,314.69,34.1,NA,NA,NA,NA,NA,NA,NA
"157","12",3.91,2.17,0.02,0.06,0.035,0.35,0,0.58,0.11,0,0,0,0,0,NA,NA,NA,"",NA,NA,NA,761.6968,5.92339999999999,NA,900,120,325,240,1313,NA,NA,418.12,44.8,NA,NA,NA,NA,NA,NA,NA
"158","12",3.91,2.17,0.02,0.06,0.035,0.35,0,0.58,0.11,0,0,0,0,0,NA,NA,NA,"",NA,NA,NA,761.6968,5.92339999999999,NA,900,120,325,240,1261,NA,3.7,418.12,44.8,NA,NA,NA,NA,NA,NA,NA
"159","12",3.91,2.17,0.02,0.06,0.035,0.35,0,0.58,0.11,0,0,0,0,0,NA,NA,NA,"",NA,NA,NA,761.6968,5.92339999999999,NA,900,120,325,240,1329,NA,1.6,418.12,44.8,NA,NA,NA,NA,NA,NA,NA
"160","12",3.91,2.17,0.02,0.06,0.035,0.35,0,0.58,0.11,0,0,0,0,0,NA,NA,NA,"",NA,NA,NA,761.6968,5.92339999999999,NA,900,120,275,240,1137,NA,NA,361.54,39.1,NA,NA,NA,NA,NA,NA,NA
"161","12",3.91,2.17,0.02,0.06,0.035,0.35,0,0.58,0.11,0,0,0,0,0,NA,NA,NA,"",NA,NA,NA,761.6968,5.92339999999999,NA,900,120,275,240,1163,NA,NA,361.54,39.1,NA,NA,NA,NA,NA,NA,NA
"162","12",3.91,2.17,0.02,0.06,0.035,0.35,0,0.58,0.11,0,0,0,0,0,NA,NA,NA,"",NA,NA,NA,761.6968,5.92339999999999,NA,900,120,275,240,1157,NA,0.6,361.54,39.1,NA,NA,NA,NA,NA,NA,NA
"163","12",3.91,2.17,0.02,0.06,0.035,0.35,0,0.58,0.11,0,0,0,0,0,NA,NA,NA,"",NA,NA,NA,761.6968,5.92339999999999,NA,900,120,360,120,975,NA,4.2,310.43,33.4,NA,NA,NA,NA,NA,NA,NA
"164","12",3.91,2.17,0.02,0.06,0.035,0.35,0,0.58,0.11,0,0,0,0,0,NA,NA,NA,"",NA,NA,NA,761.6968,5.92339999999999,NA,900,120,360,120,871,NA,2,310.43,33.4,NA,NA,NA,NA,NA,NA,NA
"165","12",3.91,2.17,0.02,0.06,0.035,0.35,0,0.58,0.11,0,0,0,0,0,NA,NA,NA,"",NA,NA,NA,761.6968,5.92339999999999,NA,900,120,360,120,955,NA,3.1,310.43,33.4,NA,NA,NA,NA,NA,NA,NA
"166","12",3.91,2.17,0.02,0.06,0.035,0.35,0,0.58,0.11,0,0,0,0,0,NA,NA,NA,"",NA,NA,NA,761.6968,5.92339999999999,NA,900,120,325,120,1358,NA,0.6,417.8,44.7,NA,NA,NA,NA,NA,NA,NA
"167","12",3.91,2.17,0.02,0.06,0.035,0.35,0,0.58,0.11,0,0,0,0,0,NA,NA,NA,"",NA,NA,NA,761.6968,5.92339999999999,NA,900,120,325,120,1326,NA,NA,417.8,44.7,NA,NA,NA,NA,NA,NA,NA
"168","12",3.91,2.17,0.02,0.06,0.035,0.35,0,0.58,0.11,0,0,0,0,0,NA,NA,NA,"",NA,NA,NA,761.6968,5.92339999999999,NA,900,120,325,120,1352,NA,NA,417.8,44.7,NA,NA,NA,NA,NA,NA,NA
"169","12",3.91,2.17,0.02,0.06,0.035,0.35,0,0.58,0.11,0,0,0,0,0,NA,NA,NA,"",NA,NA,NA,761.6968,5.92339999999999,NA,900,120,275,120,1176,NA,5.2,364.66,39.3,NA,NA,NA,NA,NA,NA,NA
"170","12",3.91,2.17,0.02,0.06,0.035,0.35,0,0.58,0.11,0,0,0,0,0,NA,NA,NA,"",NA,NA,NA,761.6968,5.92339999999999,NA,900,120,275,120,1150,NA,3,364.66,39.3,NA,NA,NA,NA,NA,NA,NA
"171","12",3.91,2.17,0.02,0.06,0.035,0.35,0,0.58,0.11,0,0,0,0,0,NA,NA,NA,"",NA,NA,NA,761.6968,5.92339999999999,NA,900,120,275,120,1131,NA,1.1,364.66,39.3,NA,NA,NA,NA,NA,NA,NA
"172","13",3.69,2.47,0.01,0.05,0.037,0.28,0,0.32,0,0,0,0,0,0,NA,NA,NA,"",NA,NA,NA,600,4,12,930,120,325,120,1115,1005,1,400,NA,NA,NA,NA,NA,NA,NA,NA
"173","13",3.69,2.47,0.01,0.05,0.037,0.28,0,0.32,0,0,0,0,0,0,NA,NA,NA,"",NA,NA,NA,600,4,12,930,120,300,120,1160,1085,1,430,NA,NA,NA,NA,NA,NA,NA,NA
"174","13",3.69,2.47,0.01,0.05,0.037,0.28,0,0.32,0,0,0,0,0,0,NA,NA,NA,"",NA,NA,NA,600,4,12,930,120,325,60,1025,700,1,380,NA,NA,NA,NA,NA,NA,NA,NA
"175","13",3.69,2.47,0.01,0.05,0.037,0.28,0,0.32,0,0,0,0,0,0,NA,NA,NA,"",NA,NA,NA,600,4,12,930,120,300,60,1075,1000,1,430,NA,NA,NA,NA,NA,NA,NA,NA
"176","14",3.68,2.47,0.014,0.006,0.056,0.23,0.15,1.1,0,0,0,0.13,0,0,100,NA,NA,"",NA,NA,NA,846,4.4,10,900,90,310,55,1250,NA,9.8,395,NA,NA,NA,NA,42.5,NA,NA,NA
"177","15",3.91,2.17,0.02,0.06,0.035,0,0,0.58,0.11,0,0,0,0,0,125,NA,NA,"",90,NA,NA,751.041000000001,5.8918,NA,900,120,360,360,953,NA,4,312.43,33.75,NA,NA,NA,NA,NA,NA,NA
"178","15",3.91,2.17,0.02,0.06,0.035,0,0,0.58,0.11,0,0,0,0,0,125,NA,NA,"",90,NA,NA,751.041000000001,5.8918,NA,900,120,325,240,1340,NA,1.45,419,45,NA,NA,NA,NA,NA,NA,NA
"179","15",3.91,2.17,0.02,0.06,0.035,0,0,0.58,0.11,0,0,0,0,0,125,NA,NA,"",90,NA,NA,751.041000000001,5.8918,NA,900,120,275,120,1152,NA,3.1,363.1,39.2,NA,NA,NA,NA,NA,NA,NA
"180","16",3.91,2.17,0.02,0.06,0.035,0.35,0,0.58,0.11,0,0,0,0,0,NA,NA,NA,"",NA,NA,NA,761.6968,5.92339999999999,25,900,120,325,360,NA,NA,NA,384.12,41.75,NA,NA,NA,NA,NA,NA,NA
"181","16",3.91,2.17,0.02,0.06,0.035,0.35,0,0.58,0.11,0,0,0,0,0,NA,NA,NA,"",NA,NA,NA,761.6968,5.92339999999999,25,900,120,325,0,NA,NA,NA,419,45,NA,NA,NA,NA,NA,NA,NA
"182","17",3.72,2.51,0.017,0.023,0.043,0.35,0.09,0.05,0.06,0,0,0,0,0,NA,NA,NA,"",NA,NA,NA,549.234979999999,10.81484,13,871,120,371,360,NA,NA,NA,NA,NA,NA,NA,NA,NA,NA,22.7,NA
"183","17",3.72,2.51,0.017,0.023,0.043,0.35,0.09,0.05,0.06,0,0,0,0,0,NA,NA,NA,"",NA,NA,NA,549.234979999999,10.81484,13,871,120,316,360,NA,NA,NA,NA,NA,NA,NA,NA,NA,NA,10.1,NA
"184","17",3.72,2.51,0.017,0.023,0.043,0.35,0.09,0.05,0.06,0,0,0,0,0,NA,NA,NA,"",NA,NA,NA,549.234979999999,10.81484,13,871,120,371,240,NA,NA,NA,NA,NA,NA,NA,NA,NA,NA,19.8,NA
"185","17",3.72,2.51,0.017,0.023,0.043,0.35,0.09,0.05,0.06,0,0,0,0,0,NA,NA,NA,"",NA,NA,NA,549.234979999999,10.81484,13,871,120,316,240,NA,NA,NA,NA,NA,NA,NA,NA,NA,NA,11.3,NA
"186","17",3.72,2.51,0.017,0.023,0.043,0.35,0.09,0.05,0.06,0,0,0,0,0,NA,NA,NA,"",NA,NA,NA,549.234979999999,10.81484,13,871,120,371,180,NA,NA,NA,NA,NA,NA,NA,NA,NA,NA,26.5,NA
"187","17",3.72,2.51,0.017,0.023,0.043,0.35,0.09,0.05,0.06,0,0,0,0,0,NA,NA,NA,"",NA,NA,NA,549.234979999999,10.81484,13,871,120,316,180,NA,NA,NA,NA,NA,NA,NA,NA,NA,NA,13.1,NA
"188","17",3.72,2.51,0.017,0.023,0.043,0.35,0.09,0.05,0.06,0,0,0,0,0,NA,NA,NA,"",NA,NA,NA,549.234979999999,10.81484,13,871,120,371,120,NA,NA,NA,NA,NA,NA,NA,NA,NA,NA,27.1,NA
"189","17",3.72,2.51,0.017,0.023,0.043,0.35,0.09,0.05,0.06,0,0,0,0,0,NA,NA,NA,"",NA,NA,NA,549.234979999999,10.81484,13,871,120,316,120,NA,NA,NA,NA,NA,NA,NA,NA,NA,NA,15.4,NA
"190","17",3.72,2.51,0.017,0.023,0.043,0.35,0.09,0.05,0.06,0,0,0,0,0,NA,NA,NA,"",NA,NA,NA,549.234979999999,10.81484,13,871,120,371,90,NA,NA,NA,NA,NA,NA,NA,NA,NA,NA,23.6,NA
"191","17",3.72,2.51,0.017,0.023,0.043,0.35,0.09,0.05,0.06,0,0,0,0,0,NA,NA,NA,"",NA,NA,NA,549.234979999999,10.81484,13,871,120,316,90,NA,NA,NA,NA,NA,NA,NA,NA,NA,NA,17.7,NA
"192","17",3.72,2.51,0.017,0.023,0.043,0.35,0.09,0.05,0.06,0,0,0,0,0,NA,NA,NA,"",NA,NA,NA,549.234979999999,10.81484,13,871,120,316,60,NA,NA,NA,NA,NA,NA,NA,NA,NA,NA,12.3,NA
"193","17",3.72,2.51,0.017,0.023,0.043,0.35,0.09,0.05,0.06,0,0,0,0,0,NA,NA,NA,"",NA,NA,NA,549.234979999999,10.81484,13,871,120,316,30,NA,NA,NA,NA,NA,NA,NA,NA,NA,NA,17.5,NA
"194","17",3.72,2.51,0.017,0.023,0.043,0.35,0.09,0.05,0.06,0,0,0,0,0,NA,NA,NA,"",NA,NA,NA,549.234979999999,10.81484,13,871,120,316,15,NA,NA,NA,NA,NA,NA,NA,NA,NA,NA,16.5,NA
"195","17",3.72,2.51,0.017,0.023,0.043,0.35,0.09,0.05,0.06,0,0,0,0,0,NA,NA,NA,"",NA,NA,NA,549.234979999999,10.81484,13,871,120,316,10,NA,NA,NA,NA,NA,NA,NA,NA,NA,NA,21.3,NA
"196","17",3.72,2.51,0.017,0.023,0.043,0.35,0.09,0.05,0.06,0,0,0,0,0,NA,NA,NA,"",NA,NA,NA,549.234979999999,10.81484,13,871,120,316,5,NA,NA,NA,NA,NA,NA,NA,NA,NA,NA,11.6,NA
"197","17",3.72,2.51,0.017,0.023,0.043,0.35,0.09,0.05,0.06,0,0,0,0,0,NA,NA,NA,"",NA,NA,NA,549.234979999999,10.81484,13,871,120,316,2,NA,NA,NA,NA,NA,NA,NA,NA,NA,NA,3.8,NA
"198","18",3.56,2.63,0.01,0.025,0.047,0.15,0.45,0.44,0,0,0,0,0,0,150,NA,NA,"",NA,NA,NA,735.024,4.48955999999999,20,900,120,359,180,NA,NA,NA,NA,NA,NA,NA,NA,NA,NA,NA,NA
"199","18",3.56,2.63,0.01,0.025,0.047,0.15,0.45,0.44,0,0,0,0,0,0,150,NA,NA,"",NA,NA,NA,735.024,4.48955999999999,20,900,120,359,120,NA,NA,NA,NA,NA,NA,NA,NA,NA,NA,NA,NA
"200","18",3.56,2.63,0.01,0.025,0.047,0.15,0.45,0.44,0,0,0,0,0,0,150,NA,NA,"",NA,NA,NA,735.024,4.48955999999999,20,900,120,359,60,NA,NA,NA,NA,NA,NA,NA,NA,NA,NA,NA,NA
"201","18",3.62,2.48,0.009,0.025,0.045,0.16,0.43,0.45,0,0,0,0,0,0,110,NA,NA,"",NA,NA,NA,813.86,4.37637999999999,20,900,120,356,180,NA,NA,NA,NA,NA,NA,NA,NA,NA,NA,NA,NA
"202","18",3.62,2.48,0.009,0.025,0.045,0.16,0.43,0.45,0,0,0,0,0,0,110,NA,NA,"",NA,NA,NA,813.86,4.37637999999999,20,900,120,356,120,NA,NA,NA,NA,NA,NA,NA,NA,NA,NA,NA,NA
"203","18",3.62,2.48,0.009,0.025,0.045,0.16,0.43,0.45,0,0,0,0,0,0,110,NA,NA,"",NA,NA,NA,813.86,4.37637999999999,20,900,120,356,60,NA,NA,NA,NA,NA,NA,NA,NA,NA,NA,NA,NA
"204","18",3.58,2.57,0.007,0.048,0.043,0.34,0.45,0.46,0.19,0,0,0,0,0,200,NA,NA,"",NA,NA,NA,784.824,2.80999999999997,20,900,120,363,180,NA,NA,NA,NA,NA,NA,NA,NA,NA,NA,NA,NA
"205","18",3.58,2.57,0.007,0.048,0.043,0.34,0.45,0.46,0.19,0,0,0,0,0,200,NA,NA,"",NA,NA,NA,784.824,2.80999999999997,20,900,120,363,60,NA,NA,NA,NA,NA,NA,NA,NA,NA,NA,NA,NA
"206","19",3.56,2.35,0.007,0.025,0.047,0.23,0.48,0.51,0,0,0,0,0,0,73,NA,NA,"",87,NA,NA,836,7.9,16,900,90,300,180,1148,1048,2.75,324.57,35.3,NA,NA,NA,95,NA,10,NA
"207","19",3.6,2.4,0.007,0.022,0.045,0.23,0,0.62,0,0,0,0,0,0,71,NA,NA,"",85,NA,NA,778,8,16,900,90,300,180,1158,1057,2.7,319.44,34.7,NA,NA,NA,97,NA,5.8,NA
"208","19",3.6,2.26,0.004,0.025,0.043,0.24,0.46,0.48,0,0,0,0,0,0,60,NA,NA,"",87.5,NA,NA,890,6.55,16,900,90,300,180,1152,1051,2.13,350.88,38.3,NA,NA,NA,137,NA,6,NA
"209","19",3.57,2.51,0.012,0.031,0.042,0.2,0,0.64,0,0,0,0,0,0,71,NA,NA,"",82.5,NA,NA,733,7.3,16,900,90,300,180,1151,1050,3.33,314,34,NA,NA,NA,100.6,NA,4.96,NA
"210","19",3.51,2.3,0.008,0.02,0.04,0.23,0,0.62,0,0,0,0,0,0,88,NA,NA,"",90,NA,NA,750,6.48,16,900,90,300,180,1188.5,1092,2.4,322.85,35.1,NA,NA,NA,102,NA,NA,NA
"211","19",3.55,2.68,0.02,0.038,0.033,0.34,0,0.62,0,0,0,0,0,0,88,NA,NA,"",92.5,NA,NA,697,10,16,900,90,300,180,1273,NA,8,311,33.5,NA,NA,NA,90.8,NA,5.2,NA
"212","20",3.72,2.6,0,0,0,0.16,0,0.54,0.2,0,0,0,0,0,215,10.5,23,"",NA,82.7,17.3,735.466200000001,7.94112000000001,NA,860,90,380,1,NA,NA,NA,389.91,NA,NA,NA,408,NA,NA,NA,NA
"213","20",3.72,2.6,0,0,0,0.16,0,0.54,0.2,0,0,0,0,0,215,10.5,23,"",NA,82.7,17.3,735.466200000001,7.94112000000001,NA,860,90,380,5,870,675,4,323.57,NA,NA,NA,334,81,NA,22.5,NA
"214","20",3.72,2.6,0,0,0,0.16,0,0.54,0.2,0,0,0,0,0,215,10.5,23,"",NA,82.7,17.3,735.466200000001,7.94112000000001,NA,860,90,380,10,NA,NA,NA,317.06,NA,NA,NA,325,NA,NA,NA,NA
"215","20",3.72,2.6,0,0,0,0.16,0,0.54,0.2,0,0,0,0,0,215,10.5,23,"",NA,82.7,17.3,735.466200000001,7.94112000000001,NA,860,90,380,15,NA,NA,NA,309.66,NA,NA,NA,313,NA,NA,NA,NA
"216","20",3.72,2.6,0,0,0,0.16,0,0.54,0.2,0,0,0,0,0,215,10.5,23,"",NA,82.7,17.3,735.466200000001,7.94112000000001,NA,860,90,380,30,940,768,7.1,314.58,NA,NA,NA,321,142,NA,31.2,NA
"217","20",3.72,2.6,0,0,0,0.16,0,0.54,0.2,0,0,0,0,0,215,10.5,23,"",NA,82.7,17.3,735.466200000001,7.94112000000001,NA,860,90,380,60,951,788,11.8,317.06,NA,NA,NA,325,148,NA,34.9,NA
"218","20",3.72,2.6,0,0,0,0.16,0,0.54,0.2,0,0,0,0,0,215,10.5,23,"",NA,82.7,17.3,735.466200000001,7.94112000000001,NA,860,90,380,120,938,787,8.8,319.79,NA,NA,NA,329,135,NA,29.9,NA
"219","20",3.72,2.6,0,0,0,0.16,0,0.54,0.2,0,0,0,0,0,215,10.5,23,"",NA,82.7,17.3,735.466200000001,7.94112000000001,NA,860,90,380,240,NA,NA,NA,323.57,NA,NA,NA,334,NA,NA,NA,NA
"220","20",3.72,2.6,0,0,0,0.16,0,0.54,0.2,0,0,0,0,0,215,10.5,23,"",NA,82.7,17.3,735.466200000001,7.94112000000001,NA,860,90,355,1,NA,NA,NA,416.83,NA,NA,NA,443,NA,NA,NA,NA
"221","20",3.72,2.6,0,0,0,0.16,0,0.54,0.2,0,0,0,0,0,215,10.5,23,"",NA,82.7,17.3,735.466200000001,7.94112000000001,NA,860,90,355,5,NA,NA,NA,369.67,NA,NA,NA,384,NA,NA,NA,NA
"222","20",3.72,2.6,0,0,0,0.16,0,0.54,0.2,0,0,0,0,0,215,10.5,23,"",NA,82.7,17.3,735.466200000001,7.94112000000001,NA,860,90,355,10,NA,NA,NA,342.75,NA,NA,NA,353,NA,NA,NA,NA
"223","20",3.72,2.6,0,0,0,0.16,0,0.54,0.2,0,0,0,0,0,215,10.5,23,"",NA,82.7,17.3,735.466200000001,7.94112000000001,NA,860,90,355,15,NA,NA,NA,347.41,NA,NA,NA,360,NA,NA,NA,NA
"224","20",3.72,2.6,0,0,0,0.16,0,0.54,0.2,0,0,0,0,0,215,10.5,23,"",NA,82.7,17.3,735.466200000001,7.94112000000001,NA,860,90,355,30,NA,NA,NA,333.25,NA,NA,NA,344,NA,NA,NA,NA
"225","20",3.72,2.6,0,0,0,0.16,0,0.54,0.2,0,0,0,0,0,215,10.5,23,"",NA,82.7,17.3,735.466200000001,7.94112000000001,NA,860,90,355,60,NA,NA,NA,341.91,NA,NA,NA,352,NA,NA,NA,NA
"226","20",3.72,2.6,0,0,0,0.16,0,0.54,0.2,0,0,0,0,0,215,10.5,23,"",NA,82.7,17.3,735.466200000001,7.94112000000001,NA,860,90,355,120,NA,NA,NA,343.53,NA,NA,NA,354,NA,NA,NA,NA
"227","20",3.72,2.6,0,0,0,0.16,0,0.54,0.2,0,0,0,0,0,215,10.5,23,"",NA,82.7,17.3,735.466200000001,7.94112000000001,NA,860,90,355,240,NA,NA,NA,346.81,NA,NA,NA,359,NA,NA,NA,NA
"228","20",3.72,2.6,0,0,0,0.16,0,0.54,0.2,0,0,0,0,0,215,10.5,23,"",NA,82.7,17.3,735.466200000001,7.94112000000001,NA,860,90,320,1,NA,NA,NA,451.92,NA,NA,NA,487,NA,NA,NA,NA
"229","20",3.72,2.6,0,0,0,0.16,0,0.54,0.2,0,0,0,0,0,215,10.5,23,"",NA,82.7,17.3,735.466200000001,7.94112000000001,NA,860,90,320,5,NA,NA,NA,409.16,NA,NA,NA,431,NA,NA,NA,NA
