Repository: danielponikowski/metal

# metallurgy-analysis
Analysis and build predictive models in metallurgy task.

File: data/dane-zeliwo-uzupelnienie_tw.csv (part 2 of 7)
"","Nr źródła","C [%]","Si [%]","S [%]","P [%]","Mg [%]","Mn [%]","Ni [%]","Cu [%]","Mo [%]","Cr [%]","Al [%]","Sn [%]","B [%]","V [%]","Wydzielenia grafitu [mm-2]","Udział wydzieleń grafitu [%]","Średnica sferoidów [μm]","Wielkość sferoidów","Nodularity [%]","Udział perlitu [%]","Udział ferrytu [%]","Rm [MPa] (as cast)","A5 [%]     (as cast)","Minimalna grubość ścianki [mm]","Temperatura austenityzacji [˚C]","Czas austenityzacji [min.]","Temperatura przemiany izotermicznej [˚C]","Czas przemiany izotermicznej [min.]","Rm [MPa]","R0,2 [MPa]","A5 [%]","Twardość Brinella [HB]","Twardość Rockwella [HRC]","Twardość Rockwella [HRA]","Twardość Rockwella [HRB]","Twardość Vickersa [HV]","Udarność Charpy [J]","Temperatura pomiaru udarności [˚C]","Udział austenitu %","Martensite volume fraction Xα'"
"230","20",3.72,2.6,0,0,0,0.16,0,0.54,0.2,0,0,0,0,0,215,10.5,23,"",NA,82.7,17.3,735.466200000001,7.94112000000001,NA,860,90,320,10,NA,NA,NA,376.29,NA,NA,NA,395,NA,NA,NA,NA
"231","20",3.72,2.6,0,0,0,0.16,0,0.54,0.2,0,0,0,0,0,215,10.5,23,"",NA,82.7,17.3,735.466200000001,7.94112000000001,NA,860,90,320,15,NA,NA,NA,374.55,NA,NA,NA,392,NA,NA,NA,NA
"232","20",3.72,2.6,0,0,0,0.16,0,0.54,0.2,0,0,0,0,0,215,10.5,23,"",NA,82.7,17.3,735.466200000001,7.94112000000001,NA,860,90,320,30,NA,NA,NA,375.58,NA,NA,NA,394,NA,NA,NA,NA
"233","20",3.72,2.6,0,0,0,0.16,0,0.54,0.2,0,0,0,0,0,215,10.5,23,"",NA,82.7,17.3,735.466200000001,7.94112000000001,NA,860,90,320,60,NA,NA,NA,379.05,NA,NA,NA,398,NA,NA,NA,NA
"234","20",3.72,2.6,0,0,0,0.16,0,0.54,0.2,0,0,0,0,0,215,10.5,23,"",NA,82.7,17.3,735.466200000001,7.94112000000001,NA,860,90,320,120,NA,NA,NA,375.58,NA,NA,NA,394,NA,NA,NA,NA
"235","20",3.72,2.6,0,0,0,0.16,0,0.54,0.2,0,0,0,0,0,215,10.5,23,"",NA,82.7,17.3,735.466200000001,7.94112000000001,NA,860,90,320,240,NA,NA,NA,377.12,NA,NA,NA,396,NA,NA,NA,NA
"236","20",3.72,2.6,0,0,0,0.16,0,0.54,0.2,0,0,0,0,0,215,10.5,23,"",NA,82.7,17.3,735.466200000001,7.94112000000001,NA,890,90,400,1,NA,NA,NA,544.21,NA,NA,NA,605,NA,NA,NA,NA
"237","20",3.72,2.6,0,0,0,0.16,0,0.54,0.2,0,0,0,0,0,215,10.5,23,"",NA,82.7,17.3,735.466200000001,7.94112000000001,NA,890,90,400,2,NA,NA,NA,506.79,NA,NA,NA,554,NA,NA,NA,NA
"238","20",3.72,2.6,0,0,0,0.16,0,0.54,0.2,0,0,0,0,0,215,10.5,23,"",NA,82.7,17.3,735.466200000001,7.94112000000001,NA,890,90,400,5,NA,NA,NA,348,NA,NA,NA,361,NA,NA,NA,NA
"239","20",3.72,2.6,0,0,0,0.16,0,0.54,0.2,0,0,0,0,0,215,10.5,23,"",NA,82.7,17.3,735.466200000001,7.94112000000001,NA,890,90,400,10,NA,NA,NA,314,NA,NA,NA,320,NA,NA,NA,NA
"240","20",3.72,2.6,0,0,0,0.16,0,0.54,0.2,0,0,0,0,0,215,10.5,23,"",NA,82.7,17.3,735.466200000001,7.94112000000001,NA,890,90,400,15,NA,NA,NA,306.04,NA,NA,NA,309,NA,NA,NA,NA
"241","20",3.72,2.6,0,0,0,0.16,0,0.54,0.2,0,0,0,0,0,215,10.5,23,"",NA,82.7,17.3,735.466200000001,7.94112000000001,NA,890,90,400,30,NA,NA,NA,301.84,NA,NA,NA,305,NA,NA,NA,NA
"242","20",3.72,2.6,0,0,0,0.16,0,0.54,0.2,0,0,0,0,0,215,10.5,23,"",NA,82.7,17.3,735.466200000001,7.94112000000001,NA,890,90,400,60,NA,NA,NA,302.86,NA,NA,NA,306,NA,NA,NA,NA
"243","20",3.72,2.6,0,0,0,0.16,0,0.54,0.2,0,0,0,0,0,215,10.5,23,"",NA,82.7,17.3,735.466200000001,7.94112000000001,NA,890,90,400,90,NA,NA,NA,311.68,NA,NA,NA,316,NA,NA,NA,NA
"244","20",3.72,2.6,0,0,0,0.16,0,0.54,0.2,0,0,0,0,0,215,10.5,23,"",NA,82.7,17.3,735.466200000001,7.94112000000001,NA,890,90,400,120,NA,NA,NA,312.28,NA,NA,NA,317,NA,NA,NA,NA
"245","20",3.72,2.6,0,0,0,0.16,0,0.54,0.2,0,0,0,0,0,215,10.5,23,"",NA,82.7,17.3,735.466200000001,7.94112000000001,NA,890,90,400,240,NA,NA,NA,317.06,NA,NA,NA,325,NA,NA,NA,NA
"246","20",3.72,2.6,0,0,0,0.16,0,0.54,0.2,0,0,0,0,0,215,10.5,23,"",NA,82.7,17.3,735.466200000001,7.94112000000001,NA,890,90,380,1,NA,NA,NA,536.53,NA,NA,NA,592,NA,NA,NA,NA
"247","20",3.72,2.6,0,0,0,0.16,0,0.54,0.2,0,0,0,0,0,215,10.5,23,"",NA,82.7,17.3,735.466200000001,7.94112000000001,NA,890,90,380,2,NA,NA,NA,509.35,NA,NA,NA,560,NA,NA,NA,NA
"248","20",3.72,2.6,0,0,0,0.16,0,0.54,0.2,0,0,0,0,0,215,10.5,23,"",NA,82.7,17.3,735.466200000001,7.94112000000001,NA,890,90,380,5,843,622,2.5,395.91,NA,NA,NA,416,39,NA,32.8,NA
"249","20",3.72,2.6,0,0,0,0.16,0,0.54,0.2,0,0,0,0,0,215,10.5,23,"",NA,82.7,17.3,735.466200000001,7.94112000000001,NA,890,90,380,10,NA,NA,NA,322,NA,NA,NA,332,NA,NA,NA,NA
"250","20",3.72,2.6,0,0,0,0.16,0,0.54,0.2,0,0,0,0,0,215,10.5,23,"",NA,82.7,17.3,735.466200000001,7.94112000000001,NA,890,90,380,15,NA,NA,NA,313.43,NA,NA,NA,319,NA,NA,NA,NA
"251","20",3.72,2.6,0,0,0,0.16,0,0.54,0.2,0,0,0,0,0,215,10.5,23,"",NA,82.7,17.3,735.466200000001,7.94112000000001,NA,890,90,380,30,960,740,7.5,318.39,NA,NA,NA,327,79,NA,40.8,NA
"252","20",3.72,2.6,0,0,0,0.16,0,0.54,0.2,0,0,0,0,0,215,10.5,23,"",NA,82.7,17.3,735.466200000001,7.94112000000001,NA,890,90,380,60,978,800,9.4,312.86,NA,NA,NA,318,134,NA,41,NA
"253","20",3.72,2.6,0,0,0,0.16,0,0.54,0.2,0,0,0,0,0,215,10.5,23,"",NA,82.7,17.3,735.466200000001,7.94112000000001,NA,890,90,380,90,NA,NA,NA,316.42,NA,NA,NA,324,NA,NA,NA,NA
"254","20",3.72,2.6,0,0,0,0.16,0,0.54,0.2,0,0,0,0,0,215,10.5,23,"",NA,82.7,17.3,735.466200000001,7.94112000000001,NA,890,90,380,120,920,814,8.1,321.24,NA,NA,NA,331,81,NA,34.7,NA
"255","20",3.72,2.6,0,0,0,0.16,0,0.54,0.2,0,0,0,0,0,215,10.5,23,"",NA,82.7,17.3,735.466200000001,7.94112000000001,NA,890,90,380,240,NA,NA,NA,326.1,NA,NA,NA,337,NA,NA,NA,NA
"256","20",3.72,2.6,0,0,0,0.16,0,0.54,0.2,0,0,0,0,0,215,10.5,23,"",NA,82.7,17.3,735.466200000001,7.94112000000001,NA,890,90,355,1,NA,NA,NA,549.74,NA,NA,NA,632,NA,NA,NA,NA
"257","20",3.72,2.6,0,0,0,0.16,0,0.54,0.2,0,0,0,0,0,215,10.5,23,"",NA,82.7,17.3,735.466200000001,7.94112000000001,NA,890,90,355,2,NA,NA,NA,540.68,NA,NA,NA,598,NA,NA,NA,NA
"258","20",3.72,2.6,0,0,0,0.16,0,0.54,0.2,0,0,0,0,0,215,10.5,23,"",NA,82.7,17.3,735.466200000001,7.94112000000001,NA,890,90,355,5,NA,NA,NA,430,NA,NA,NA,458,NA,NA,NA,NA
"259","20",3.72,2.6,0,0,0,0.16,0,0.54,0.2,0,0,0,0,0,215,10.5,23,"",NA,82.7,17.3,735.466200000001,7.94112000000001,NA,890,90,355,10,NA,NA,NA,391.6,NA,NA,NA,410,NA,NA,NA,NA
"260","20",3.72,2.6,0,0,0,0.16,0,0.54,0.2,0,0,0,0,0,215,10.5,23,"",NA,82.7,17.3,735.466200000001,7.94112000000001,NA,890,90,355,15,NA,NA,NA,385.84,NA,NA,NA,404,NA,NA,NA,NA
"261","20",3.72,2.6,0,0,0,0.16,0,0.54,0.2,0,0,0,0,0,215,10.5,23,"",NA,82.7,17.3,735.466200000001,7.94112000000001,NA,890,90,355,30,NA,NA,NA,375.58,NA,NA,NA,394,NA,NA,NA,NA
"262","20",3.72,2.6,0,0,0,0.16,0,0.54,0.2,0,0,0,0,0,215,10.5,23,"",NA,82.7,17.3,735.466200000001,7.94112000000001,NA,890,90,355,60,NA,NA,NA,375,NA,NA,NA,393,NA,NA,NA,NA
"263","20",3.72,2.6,0,0,0,0.16,0,0.54,0.2,0,0,0,0,0,215,10.5,23,"",NA,82.7,17.3,735.466200000001,7.94112000000001,NA,890,90,355,90,NA,NA,NA,381.23,NA,NA,NA,400,NA,NA,NA,NA
"264","20",3.72,2.6,0,0,0,0.16,0,0.54,0.2,0,0,0,0,0,215,10.5,23,"",NA,82.7,17.3,735.466200000001,7.94112000000001,NA,890,90,355,120,NA,NA,NA,383.54,NA,NA,NA,402,NA,NA,NA,NA
"265","20",3.72,2.6,0,0,0,0.16,0,0.54,0.2,0,0,0,0,0,215,10.5,23,"",NA,82.7,17.3,735.466200000001,7.94112000000001,NA,890,90,355,240,NA,NA,NA,392.38,NA,NA,NA,411,NA,NA,NA,NA
"266","21",3.52,2.62,0,0,0.052,0.33,1.72,1.05,0,0,0,0,0,0,NA,NA,NA,"",NA,NA,NA,688.7412,6.15197999999999,NA,900,180,330,300,NA,NA,NA,373,40,NA,NA,NA,NA,NA,NA,NA
"267","21",3.52,2.62,0,0,0.052,0.33,1.72,1.05,0,0,0,0,0,0,NA,NA,NA,"",NA,NA,NA,688.7412,6.15197999999999,NA,900,180,330,300,NA,NA,NA,415,44,NA,NA,NA,NA,NA,NA,NA
"268","21",3.52,2.62,0,0,0.052,0.33,1.72,1.05,0,0,0,0,0,0,NA,NA,NA,"",NA,NA,NA,688.7412,6.15197999999999,NA,900,180,330,300,NA,NA,NA,388,42,NA,NA,NA,NA,NA,NA,NA
"269","21",3.52,2.62,0,0,0.052,0.33,1.72,1.05,0,0,0,0,0,0,NA,NA,NA,"",NA,NA,NA,688.7412,6.15197999999999,NA,930,240,360,240,NA,NA,NA,360,39,NA,NA,NA,NA,NA,NA,NA
"270","21",3.52,2.62,0,0,0.052,0.33,1.72,1.05,0,0,0,0,0,0,NA,NA,NA,"",NA,NA,NA,688.7412,6.15197999999999,NA,930,240,360,240,NA,NA,NA,373,40,NA,NA,NA,NA,NA,NA,NA
"271","21",3.52,2.62,0,0,0.052,0.33,1.72,1.05,0,0,0,0,0,0,NA,NA,NA,"",NA,NA,NA,688.7412,6.15197999999999,NA,930,240,360,240,NA,NA,NA,373,40,NA,NA,NA,NA,NA,NA,NA
"272","21",3.52,2.62,0,0,0.052,0.33,1.72,1.05,0,0,0,0,0,0,NA,NA,NA,"",NA,NA,NA,688.7412,6.15197999999999,NA,930,120,300,240,NA,NA,NA,373,40,NA,NA,NA,NA,NA,NA,NA
"273","21",3.52,2.62,0,0,0.052,0.33,1.72,1.05,0,0,0,0,0,0,NA,NA,NA,"",NA,NA,NA,688.7412,6.15197999999999,NA,930,120,300,240,NA,NA,NA,402,43,NA,NA,NA,NA,NA,NA,NA
"274","21",3.52,2.62,0,0,0.052,0.33,1.72,1.05,0,0,0,0,0,0,NA,NA,NA,"",NA,NA,NA,688.7412,6.15197999999999,NA,930,120,300,240,NA,NA,NA,388,42,NA,NA,NA,NA,NA,NA,NA
"275","21",3.52,2.62,0,0,0.052,0.33,1.72,1.05,0,0,0,0,0,0,NA,NA,NA,"",NA,NA,NA,688.7412,6.15197999999999,NA,870,120,360,240,NA,NA,NA,375,41,NA,NA,NA,NA,NA,NA,NA
"276","21",3.52,2.62,0,0,0.052,0.33,1.72,1.05,0,0,0,0,0,0,NA,NA,NA,"",NA,NA,NA,688.7412,6.15197999999999,NA,870,120,360,240,NA,NA,NA,402,43,NA,NA,NA,NA,NA,NA,NA
"277","21",3.52,2.62,0,0,0.052,0.33,1.72,1.05,0,0,0,0,0,0,NA,NA,NA,"",NA,NA,NA,688.7412,6.15197999999999,NA,870,120,360,240,NA,NA,NA,402,43,NA,NA,NA,NA,NA,NA,NA
"278","21",3.52,2.62,0,0,0.052,0.33,1.72,1.05,0,0,0,0,0,0,NA,NA,NA,"",NA,NA,NA,688.7412,6.15197999999999,NA,870,240,300,240,NA,NA,NA,419,45,NA,NA,NA,NA,NA,NA,NA
"279","21",3.52,2.62,0,0,0.052,0.33,1.72,1.05,0,0,0,0,0,0,NA,NA,NA,"",NA,NA,NA,688.7412,6.15197999999999,NA,870,240,300,240,NA,NA,NA,419,45,NA,NA,NA,NA,NA,NA,NA
"280","21",3.52,2.62,0,0,0.052,0.33,1.72,1.05,0,0,0,0,0,0,NA,NA,NA,"",NA,NA,NA,688.7412,6.15197999999999,NA,870,240,300,240,NA,NA,NA,419,45,NA,NA,NA,NA,NA,NA,NA
"281","21",3.52,2.62,0,0,0.052,0.33,1.72,1.05,0,0,0,0,0,0,NA,NA,NA,"",NA,NA,NA,688.7412,6.15197999999999,NA,960,180,330,180,NA,NA,NA,415,44,NA,NA,NA,NA,NA,NA,NA
"282","21",3.52,2.62,0,0,0.052,0.33,1.72,1.05,0,0,0,0,0,0,NA,NA,NA,"",NA,NA,NA,688.7412,6.15197999999999,NA,960,180,330,180,NA,NA,NA,402,43,NA,NA,NA,NA,NA,NA,NA
"283","21",3.52,2.62,0,0,0.052,0.33,1.72,1.05,0,0,0,0,0,0,NA,NA,NA,"",NA,NA,NA,688.7412,6.15197999999999,NA,960,180,330,180,NA,NA,NA,402,43,NA,NA,NA,NA,NA,NA,NA
"284","21",3.52,2.62,0,0,0.052,0.33,1.72,1.05,0,0,0,0,0,0,NA,NA,NA,"",NA,NA,NA,688.7412,6.15197999999999,NA,900,180,390,180,NA,NA,NA,264,28,NA,NA,NA,NA,NA,NA,NA
"285","21",3.52,2.62,0,0,0.052,0.33,1.72,1.05,0,0,0,0,0,0,NA,NA,NA,"",NA,NA,NA,688.7412,6.15197999999999,NA,900,180,390,180,NA,NA,NA,264,28,NA,NA,NA,NA,NA,NA,NA
"286","21",3.52,2.62,0,0,0.052,0.33,1.72,1.05,0,0,0,0,0,0,NA,NA,NA,"",NA,NA,NA,688.7412,6.15197999999999,NA,900,180,390,180,NA,NA,NA,264,28,NA,NA,NA,NA,NA,NA,NA
"287","21",3.52,2.62,0,0,0.052,0.33,1.72,1.05,0,0,0,0,0,0,NA,NA,NA,"",NA,NA,NA,688.7412,6.15197999999999,NA,900,60,330,180,NA,NA,NA,415,44,NA,NA,NA,NA,NA,NA,NA
"288","21",3.52,2.62,0,0,0.052,0.33,1.72,1.05,0,0,0,0,0,0,NA,NA,NA,"",NA,NA,NA,688.7412,6.15197999999999,NA,900,300,330,180,NA,NA,NA,388,42,NA,NA,NA,NA,NA,NA,NA
"289","21",3.52,2.62,0,0,0.052,0.33,1.72,1.05,0,0,0,0,0,0,NA,NA,NA,"",NA,NA,NA,688.7412,6.15197999999999,NA,900,180,330,180,NA,NA,NA,375,41,NA,NA,NA,NA,NA,NA,NA
"290","21",3.52,2.62,0,0,0.052,0.33,1.72,1.05,0,0,0,0,0,0,NA,NA,NA,"",NA,NA,NA,688.7412,6.15197999999999,NA,900,60,330,180,NA,NA,NA,415,44,NA,NA,NA,NA,NA,NA,NA
"291","21",3.52,2.62,0,0,0.052,0.33,1.72,1.05,0,0,0,0,0,0,NA,NA,NA,"",NA,NA,NA,688.7412,6.15197999999999,NA,900,300,330,180,NA,NA,NA,360,39,NA,NA,NA,NA,NA,NA,NA
"292","21",3.52,2.62,0,0,0.052,0.33,1.72,1.05,0,0,0,0,0,0,NA,NA,NA,"",NA,NA,NA,688.7412,6.15197999999999,NA,900,180,330,180,NA,NA,NA,402,43,NA,NA,NA,NA,NA,NA,NA
"293","21",3.52,2.62,0,0,0.052,0.33,1.72,1.05,0,0,0,0,0,0,NA,NA,NA,"",NA,NA,NA,688.7412,6.15197999999999,NA,900,60,330,180,NA,NA,NA,415,44,NA,NA,NA,NA,NA,NA,NA
"294","21",3.52,2.62,0,0,0.052,0.33,1.72,1.05,0,0,0,0,0,0,NA,NA,NA,"",NA,NA,NA,688.7412,6.15197999999999,NA,900,300,330,180,NA,NA,NA,373,40,NA,NA,NA,NA,NA,NA,NA
"295","21",3.52,2.62,0,0,0.052,0.33,1.72,1.05,0,0,0,0,0,0,NA,NA,NA,"",NA,NA,NA,688.7412,6.15197999999999,NA,900,180,330,180,NA,NA,NA,402,43,NA,NA,NA,NA,NA,NA,NA
"296","21",3.52,2.62,0,0,0.052,0.33,1.72,1.05,0,0,0,0,0,0,NA,NA,NA,"",NA,NA,NA,688.7412,6.15197999999999,NA,900,180,270,180,NA,NA,NA,469,50,NA,NA,NA,NA,NA,NA,NA
"297","21",3.52,2.62,0,0,0.052,0.33,1.72,1.05,0,0,0,0,0,0,NA,NA,NA,"",NA,NA,NA,688.7412,6.15197999999999,NA,900,180,270,180,NA,NA,NA,486,51,NA,NA,NA,NA,NA,NA,NA
"298","21",3.52,2.62,0,0,0.052,0.33,1.72,1.05,0,0,0,0,0,0,NA,NA,NA,"",NA,NA,NA,688.7412,6.15197999999999,NA,900,180,270,180,NA,NA,NA,513,53,NA,NA,NA,NA,NA,NA,NA
"299","21",3.52,2.62,0,0,0.052,0.33,1.72,1.05,0,0,0,0,0,0,NA,NA,NA,"",NA,NA,NA,688.7412,6.15197999999999,NA,840,180,330,180,NA,NA,NA,373,40,NA,NA,NA,NA,NA,NA,NA
"300","21",3.52,2.62,0,0,0.052,0.33,1.72,1.05,0,0,0,0,0,0,NA,NA,NA,"",NA,NA,NA,688.7412,6.15197999999999,NA,840,180,330,180,NA,NA,NA,375,41,NA,NA,NA,NA,NA,NA,NA
"301","21",3.52,2.62,0,0,0.052,0.33,1.72,1.05,0,0,0,0,0,0,NA,NA,NA,"",NA,NA,NA,688.7412,6.15197999999999,NA,840,180,330,180,NA,NA,NA,360,39,NA,NA,NA,NA,NA,NA,NA
"302","21",3.52,2.62,0,0,0.052,0.33,1.72,1.05,0,0,0,0,0,0,NA,NA,NA,"",NA,NA,NA,688.7412,6.15197999999999,NA,930,240,360,120,NA,NA,NA,373,40,NA,NA,NA,NA,NA,NA,NA
"303","21",3.52,2.62,0,0,0.052,0.33,1.72,1.05,0,0,0,0,0,0,NA,NA,NA,"",NA,NA,NA,688.7412,6.15197999999999,NA,930,240,360,120,NA,NA,NA,375,41,NA,NA,NA,NA,NA,NA,NA
"304","21",3.52,2.62,0,0,0.052,0.33,1.72,1.05,0,0,0,0,0,0,NA,NA,NA,"",NA,NA,NA,688.7412,6.15197999999999,NA,930,240,360,120,NA,NA,NA,375,41,NA,NA,NA,NA,NA,NA,NA
"305","21",3.52,2.62,0,0,0.052,0.33,1.72,1.05,0,0,0,0,0,0,NA,NA,NA,"",NA,NA,NA,688.7412,6.15197999999999,NA,930,120,300,120,NA,NA,NA,469,50,NA,NA,NA,NA,NA,NA,NA
"306","21",3.52,2.62,0,0,0.052,0.33,1.72,1.05,0,0,0,0,0,0,NA,NA,NA,"",NA,NA,NA,688.7412,6.15197999999999,NA,930,120,300,120,NA,NA,NA,486,51,NA,NA,NA,NA,NA,NA,NA
"307","21",3.52,2.62,0,0,0.052,0.33,1.72,1.05,0,0,0,0,0,0,NA,NA,NA,"",NA,NA,NA,688.7412,6.15197999999999,NA,930,120,300,120,NA,NA,NA,468,49,NA,NA,NA,NA,NA,NA,NA
"308","21",3.52,2.62,0,0,0.052,0.33,1.72,1.05,0,0,0,0,0,0,NA,NA,NA,"",NA,NA,NA,688.7412,6.15197999999999,NA,870,120,360,120,NA,NA,NA,388,42,NA,NA,NA,NA,NA,NA,NA
"309","21",3.52,2.62,0,0,0.052,0.33,1.72,1.05,0,0,0,0,0,0,NA,NA,NA,"",NA,NA,NA,688.7412,6.15197999999999,NA,870,120,360,120,NA,NA,NA,402,43,NA,NA,NA,NA,NA,NA,NA
"310","21",3.52,2.62,0,0,0.052,0.33,1.72,1.05,0,0,0,0,0,0,NA,NA,NA,"",NA,NA,NA,688.7412,6.15197999999999,NA,870,120,360,120,NA,NA,NA,402,43,NA,NA,NA,NA,NA,NA,NA
"311","21",3.52,2.62,0,0,0.052,0.33,1.72,1.05,0,0,0,0,0,0,NA,NA,NA,"",NA,NA,NA,688.7412,6.15197999999999,NA,870,240,300,120,NA,NA,NA,430,46,NA,NA,NA,NA,NA,NA,NA
"312","21",3.52,2.62,0,0,0.052,0.33,1.72,1.05,0,0,0,0,0,0,NA,NA,NA,"",NA,NA,NA,688.7412,6.15197999999999,NA,870,240,300,120,NA,NA,NA,388,42,NA,NA,NA,NA,NA,NA,NA
"313","21",3.52,2.62,0,0,0.052,0.33,1.72,1.05,0,0,0,0,0,0,NA,NA,NA,"",NA,NA,NA,688.7412,6.15197999999999,NA,870,240,300,120,NA,NA,NA,415,44,NA,NA,NA,NA,NA,NA,NA
"314","21",3.52,2.62,0,0,0.052,0.33,1.72,1.05,0,0,0,0,0,0,NA,NA,NA,"",NA,NA,NA,688.7412,6.15197999999999,NA,900,180,330,60,NA,NA,NA,415,44,NA,NA,NA,NA,NA,NA,NA
"315","21",3.52,2.62,0,0,0.052,0.33,1.72,1.05,0,0,0,0,0,0,NA,NA,NA,"",NA,NA,NA,688.7412,6.15197999999999,NA,900,180,330,60,NA,NA,NA,415,44,NA,NA,NA,NA,NA,NA,NA
"316","21",3.52,2.62,0,0,0.052,0.33,1.72,1.05,0,0,0,0,0,0,NA,NA,NA,"",NA,NA,NA,688.7412,6.15197999999999,NA,900,180,330,60,NA,NA,NA,415,44,NA,NA,NA,NA,NA,NA,NA
"317","22",3.5,2.7,0.01,0.027,0.1,0.15,1,0.54,0.16,0,0,0,0,0,NA,NA,NA,"",NA,NA,NA,717.4806,5.90824,NA,850,120,380,60,868,604,7,303,NA,NA,NA,NA,NA,NA,NA,NA
"318","22",3.5,2.7,0.01,0.027,0.1,0.15,1,0.54,0.16,0,0,0,0,0,NA,NA,NA,"",NA,NA,NA,717.4806,5.90824,NA,850,120,380,60,863,608,8,296,NA,NA,NA,NA,NA,NA,NA,NA
"319","22",3.5,2.7,0.01,0.027,0.1,0.15,1,0.54,0.16,0,0,0,0,0,NA,NA,NA,"",NA,NA,NA,717.4806,5.90824,NA,850,120,380,60,832,602,7,297,NA,NA,NA,NA,NA,NA,NA,NA
"320","22",3.37,2.32,0.008,0.03,0.039,0.2,1.49,0,0.13,0,0,0,0,0,100,NA,NA,"",NA,NA,NA,500.89216,5.63998000000001,10,900,240,245,360,1544,1214,2,425,NA,NA,NA,NA,NA,NA,NA,NA
"321","22",3.37,2.32,0.008,0.03,0.039,0.2,1.49,0,0.13,0,0,0,0,0,100,NA,NA,"",NA,NA,NA,500.89216,5.63998000000001,10,900,240,245,360,1458,1235,2,388,NA,NA,NA,NA,NA,NA,NA,NA
"322","22",3.37,2.32,0.008,0.03,0.039,0.2,1.49,0,0.13,0,0,0,0,0,100,NA,NA,"",NA,NA,NA,500.89216,5.63998000000001,10,900,240,245,360,1488,1223,3,407,NA,NA,NA,NA,NA,NA,NA,NA
"323","22",3.37,2.32,0.008,0.03,0.039,0.2,1.49,0,0.13,0,0,0,0,0,100,NA,NA,"",NA,NA,NA,500.89216,5.63998000000001,10,900,240,245,240,1433,1170,2,427,NA,NA,NA,NA,NA,NA,NA,NA
"324","22",3.37,2.32,0.008,0.03,0.039,0.2,1.49,0,0.13,0,0,0,0,0,100,NA,NA,"",NA,NA,NA,500.89216,5.63998000000001,10,900,240,245,240,1328,1184,1,412,NA,NA,NA,NA,NA,NA,NA,NA
"325","22",3.37,2.32,0.008,0.03,0.039,0.2,1.49,0,0.13,0,0,0,0,0,100,NA,NA,"",NA,NA,NA,500.89216,5.63998000000001,10,900,240,245,240,1482,1161,1.5,447,NA,NA,NA,NA,NA,NA,NA,NA
"326","22",3.37,2.32,0.008,0.03,0.039,0.2,1.49,0,0.13,0,0,0,0,0,100,NA,NA,"",NA,NA,NA,500.89216,5.63998000000001,10,900,240,245,120,1476,828,2,420,NA,NA,NA,NA,NA,NA,NA,NA
"327","22",3.37,2.32,0.008,0.03,0.039,0.2,1.49,0,0.13,0,0,0,0,0,100,NA,NA,"",NA,NA,NA,500.89216,5.63998000000001,10,900,240,245,120,1362,902,2,427,NA,NA,NA,NA,NA,NA,NA,NA
"328","22",3.37,2.32,0.008,0.03,0.039,0.2,1.49,0,0.13,0,0,0,0,0,100,NA,NA,"",NA,NA,NA,500.89216,5.63998000000001,10,900,240,245,60,959,787,0,452,NA,NA,NA,NA,NA,NA,NA,NA
"329","22",3.37,2.32,0.008,0.03,0.039,0.2,1.49,0,0.13,0,0,0,0,0,100,NA,NA,"",NA,NA,NA,500.89216,5.63998000000001,10,900,240,245,60,976,818,1,452,NA,NA,NA,NA,NA,NA,NA,NA
"330","23",3.8,2.7,0.006,0.052,0.07,0.55,0.52,0.8,0,0,0,0,0,0,NA,NA,NA,"",NA,NA,NA,740.112,7.32153999999997,12,900,NA,400,240,NA,NA,NA,308,33,NA,NA,NA,NA,NA,NA,NA
"331","23",3.8,2.7,0.006,0.052,0.07,0.55,0.52,0.8,0,0,0,0,0,0,NA,NA,NA,"",NA,NA,NA,740.112,7.32153999999997,12,900,NA,300,240,NA,NA,NA,341,37,NA,NA,NA,NA,NA,NA,NA
"332","23",3.8,2.7,0.006,0.052,0.07,0.55,0.52,0.8,0,0,0,0,0,0,NA,NA,NA,"",NA,NA,NA,740.112,7.32153999999997,12,900,NA,400,150,860,NA,1.8,290,31,NA,NA,NA,NA,NA,5,NA
"333","23",3.8,2.7,0.006,0.052,0.07,0.55,0.52,0.8,0,0,0,0,0,0,NA,NA,NA,"",NA,NA,NA,740.112,7.32153999999997,12,900,NA,300,150,NA,NA,NA,341,37,NA,NA,NA,NA,NA,NA,NA
"334","23",3.8,2.7,0.006,0.052,0.07,0.55,0.52,0.8,0,0,0,0,0,0,NA,NA,NA,"",NA,NA,NA,740.112,7.32153999999997,12,900,NA,400,120,890,NA,2.3,NA,NA,NA,NA,NA,NA,NA,5,NA
"335","23",3.8,2.7,0.006,0.052,0.07,0.55,0.52,0.8,0,0,0,0,0,0,NA,NA,NA,"",NA,NA,NA,740.112,7.32153999999997,12,900,NA,400,90,NA,NA,2.9,271,29,NA,NA,NA,NA,NA,4,NA
"336","23",3.8,2.7,0.006,0.052,0.07,0.55,0.52,0.8,0,0,0,0,0,0,NA,NA,NA,"",NA,NA,NA,740.112,7.32153999999997,12,900,NA,300,90,NA,NA,NA,NA,NA,NA,NA,NA,NA,NA,NA,NA
"337","23",3.8,2.7,0.006,0.052,0.07,0.55,0.52,0.8,0,0,0,0,0,0,NA,NA,NA,"",NA,NA,NA,740.112,7.32153999999997,12,900,NA,400,60,NA,NA,NA,NA,NA,NA,NA,NA,NA,NA,17,NA
"338","23",3.8,2.7,0.006,0.052,0.07,0.55,0.52,0.8,0,0,0,0,0,0,NA,NA,NA,"",NA,NA,NA,740.112,7.32153999999997,12,900,NA,300,60,NA,NA,NA,331,36,NA,NA,NA,NA,NA,NA,NA
"339","23",3.8,2.7,0.006,0.052,0.07,0.55,0.52,0.8,0,0,0,0,0,0,NA,NA,NA,"",NA,NA,NA,740.112,7.32153999999997,12,900,NA,400,30,980,NA,NA,331,36,NA,NA,NA,NA,NA,30,NA
"340","23",3.8,2.7,0.006,0.052,0.07,0.55,0.52,0.8,0,0,0,0,0,0,NA,NA,NA,"",NA,NA,NA,740.112,7.32153999999997,12,900,NA,300,30,NA,NA,NA,308,33,NA,NA,NA,NA,NA,NA,NA
"341","23",3.8,2.7,0.006,0.052,0.07,0.55,0.52,0.8,0,0,0,0,0,0,NA,NA,NA,"",NA,NA,NA,740.112,7.32153999999997,12,900,NA,400,20,NA,NA,2.3,NA,NA,NA,NA,NA,NA,NA,NA,NA
"342","23",3.8,2.7,0.006,0.052,0.07,0.55,0.52,0.8,0,0,0,0,0,0,NA,NA,NA,"",NA,NA,NA,740.112,7.32153999999997,12,900,NA,300,20,NA,NA,NA,341,37,NA,NA,NA,NA,NA,NA,NA
"343","23",3.8,2.7,0.006,0.052,0.07,0.55,0.52,0.8,0,0,0,0,0,0,NA,NA,NA,"",NA,NA,NA,740.112,7.32153999999997,12,900,NA,400,10,910,NA,1.8,456,48,NA,NA,NA,NA,NA,NA,NA
"344","23",3.8,2.7,0.006,0.052,0.07,0.55,0.52,0.8,0,0,0,0,0,0,NA,NA,NA,"",NA,NA,NA,740.112,7.32153999999997,12,900,NA,300,10,NA,NA,NA,388,42,NA,NA,NA,NA,NA,NA,NA
"345","23",3.8,2.7,0.006,0.052,0.07,0.55,0.52,0.8,0,0,0,0,0,0,NA,NA,NA,"",NA,NA,NA,740.112,7.32153999999997,12,900,NA,400,5,NA,NA,NA,NA,NA,NA,NA,NA,NA,NA,4,NA
"346","23",3.8,2.7,0.006,0.052,0.07,0.55,0.52,0.8,0,0,0,0,0,0,NA,NA,NA,"",NA,NA,NA,740.112,7.32153999999997,12,900,NA,300,5,NA,NA,NA,468,49,NA,NA,NA,NA,NA,NA,NA
"347","24",3,2.5,0.01,0.027,0.058,0.16,0.58,0.75,0.11,0,0,0,0,0,126,NA,NA,"",NA,NA,NA,774.7442,4.89664,NA,900,120,375,90,998,760,11.7,NA,NA,NA,NA,NA,NA,NA,37,NA
"348","24",3.3,2.3,0.01,0.027,0.045,0.14,0.54,0.65,0.14,0,0,0,0,0,161,NA,NA,"",NA,NA,NA,772.417,4.68458,NA,900,120,375,90,988,733,12.4,NA,NA,NA,NA,NA,NA,NA,39,NA
"349","25",3.52,2.62,0,0,0.0052,0.33,1.72,1.05,0,0,0,0,0,0,NA,NA,NA,"",NA,NA,NA,674.1018,8.53978,25,950,NA,360,NA,876,757,NA,NA,NA,NA,NA,NA,NA,NA,NA,NA
"350","25",3.52,2.62,0,0,0.0052,0.33,1.72,1.05,0,0,0,0,0,0,NA,NA,NA,"",NA,NA,NA,674.1018,8.53978,25,950,NA,330,NA,1050,857,NA,NA,NA,NA,NA,NA,NA,NA,NA,NA
"351","25",3.52,2.62,0,0,0.0052,0.33,1.72,1.05,0,0,0,0,0,0,NA,NA,NA,"",NA,NA,NA,674.1018,8.53978,25,950,NA,300,NA,1297,966,NA,NA,NA,NA,NA,NA,NA,NA,NA,NA
"352","25",3.52,2.62,0,0,0.0052,0.33,1.72,1.05,0,0,0,0,0,0,NA,NA,NA,"",NA,NA,NA,674.1018,8.53978,25,900,NA,360,NA,1050,755,NA,NA,NA,NA,NA,NA,NA,NA,NA,NA
"353","25",3.52,2.62,0,0,0.0052,0.33,1.72,1.05,0,0,0,0,0,0,NA,NA,NA,"",NA,NA,NA,674.1018,8.53978,25,900,NA,300,NA,1102,976,NA,NA,NA,NA,NA,NA,NA,NA,NA,NA
"354","25",3.52,2.62,0,0,0.0052,0.33,1.72,1.05,0,0,0,0,0,0,NA,NA,NA,"",NA,NA,NA,674.1018,8.53978,25,850,NA,360,NA,1137,874,NA,NA,NA,NA,NA,NA,NA,NA,NA,NA
"355","25",3.52,2.62,0,0,0.0052,0.33,1.72,1.05,0,0,0,0,0,0,NA,NA,NA,"",NA,NA,NA,674.1018,8.53978,25,850,NA,330,NA,1164,994,NA,NA,NA,NA,NA,NA,NA,NA,NA,NA
"356","25",3.52,2.62,0,0,0.0052,0.33,1.72,1.05,0,0,0,0,0,0,NA,NA,NA,"",NA,NA,NA,674.1018,8.53978,25,850,NA,300,NA,1184,970,NA,NA,NA,NA,NA,NA,NA,NA,NA,NA
"357","27",3.46,2.48,0.01,0.02,0.043,0.39,0,0.8,0,0,0,0,0,0,NA,NA,NA,"",NA,NA,NA,751.995,6.38049999999999,NA,910,120,350,180,1060,NA,7.7,305,NA,NA,NA,NA,NA,NA,39.5,NA
"358","27",3.46,2.48,0.01,0.02,0.043,0.39,0,0.8,0,0,0,0,0,0,NA,NA,NA,"",NA,NA,NA,751.995,6.38049999999999,NA,910,120,320,180,1280,NA,6.5,340,NA,NA,NA,NA,NA,NA,34.5,NA
"359","27",3.46,2.48,0.01,0.02,0.043,0.39,0,0.8,0,0,0,0,0,0,NA,NA,NA,"",NA,NA,NA,751.995,6.38049999999999,NA,910,120,290,180,1460,NA,5,385,NA,NA,NA,NA,NA,NA,32.8,NA
"360","29",3.59,2.52,0.007,0.024,0.028,0.31,1.53,0.026,0.32,0,0,0,0,0,NA,NA,NA,"",NA,NA,NA,497.477679999999,9.08136,NA,900,120,385,360,1030,676,9.8,297,32,NA,NA,NA,NA,NA,NA,NA
"361","29",3.59,2.52,0.007,0.024,0.028,0.31,1.53,0.026,0.32,0,0,0,0,0,NA,NA,NA,"",NA,NA,NA,497.477679999999,9.08136,NA,900,120,370,360,1050,717,10.4,297,32,NA,NA,NA,NA,NA,NA,NA
"362","29",3.59,2.52,0.007,0.024,0.028,0.31,1.53,0.026,0.32,0,0,0,0,0,NA,NA,NA,"",NA,NA,NA,497.477679999999,9.08136,NA,900,120,355,360,1080,779,8.6,297,32,NA,NA,NA,NA,NA,NA,NA
"363","29",3.59,2.52,0.007,0.024,0.028,0.31,1.53,0.026,0.32,0,0,0,0,0,NA,NA,NA,"",NA,NA,NA,497.477679999999,9.08136,NA,900,120,345,360,1100,834,8.1,297,32,NA,NA,NA,NA,NA,NA,NA
"364","29",3.59,2.52,0.007,0.024,0.028,0.31,1.53,0.026,0.32,0,0,0,0,0,NA,NA,NA,"",NA,NA,NA,497.477679999999,9.08136,NA,900,120,315,360,1140,951,7.2,332,36,NA,NA,NA,NA,NA,NA,NA
"365","29",3.59,2.52,0.007,0.024,0.028,0.31,1.53,0.026,0.32,0,0,0,0,0,NA,NA,NA,"",NA,NA,NA,497.477679999999,9.08136,NA,900,120,290,360,1350,1020,5.8,362,39,NA,NA,NA,NA,NA,NA,NA
"366","29",3.59,2.52,0.007,0.024,0.028,0.31,1.53,0.026,0.32,0,0,0,0,0,NA,NA,NA,"",NA,NA,NA,497.477679999999,9.08136,NA,900,120,260,360,1500,1150,4.2,404,43,NA,NA,NA,NA,NA,NA,NA
"367","29",3.59,2.52,0.007,0.024,0.028,0.31,1.53,0.026,0.32,0,0,0,0,0,NA,NA,NA,"",NA,NA,NA,497.477679999999,9.08136,NA,900,120,230,360,1590,1220,2.6,437,46,NA,NA,NA,NA,NA,NA,NA
"368","29",3.59,2.52,0.007,0.024,0.028,0.31,1.53,0.026,0.32,0,0,0,0,0,NA,NA,NA,"",NA,NA,NA,497.477679999999,9.08136,NA,900,120,385,240,1010,634,11.4,290,31,NA,NA,NA,NA,NA,NA,NA
"369","29",3.59,2.52,0.007,0.024,0.028,0.31,1.53,0.026,0.32,0,0,0,0,0,NA,NA,NA,"",NA,NA,NA,497.477679999999,9.08136,NA,900,120,370,240,1090,772,12.4,283,30,NA,NA,NA,NA,NA,NA,NA
"370","29",3.59,2.52,0.007,0.024,0.028,0.31,1.53,0.026,0.32,0,0,0,0,0,NA,NA,NA,"",NA,NA,NA,497.477679999999,9.08136,NA,900,120,355,240,1100,807,10.2,297,32,NA,NA,NA,NA,NA,NA,NA
"371","29",3.59,2.52,0.007,0.024,0.028,0.31,1.53,0.026,0.32,0,0,0,0,0,NA,NA,NA,"",NA,NA,NA,497.477679999999,9.08136,NA,900,120,345,240,1140,869,10.3,297,32,NA,NA,NA,NA,NA,NA,NA
"372","29",3.59,2.52,0.007,0.024,0.028,0.31,1.53,0.026,0.32,0,0,0,0,0,NA,NA,NA,"",NA,NA,NA,497.477679999999,9.08136,NA,900,120,315,240,1200,910,6.5,322,35,NA,NA,NA,NA,NA,NA,NA
"373","29",3.59,2.52,0.007,0.024,0.028,0.31,1.53,0.026,0.32,0,0,0,0,0,NA,NA,NA,"",NA,NA,NA,497.477679999999,9.08136,NA,900,120,290,240,1380,1090,3.7,393,42,NA,NA,NA,NA,NA,NA,NA
"374","29",3.59,2.52,0.007,0.024,0.028,0.31,1.53,0.026,0.32,0,0,0,0,0,NA,NA,NA,"",NA,NA,NA,497.477679999999,9.08136,NA,900,120,260,240,1520,1160,4,415,44,NA,NA,NA,NA,NA,NA,NA
"375","29",3.59,2.52,0.007,0.024,0.028,0.31,1.53,0.026,0.32,0,0,0,0,0,NA,NA,NA,"",NA,NA,NA,497.477679999999,9.08136,NA,900,120,230,240,1600,1200,2.4,448,47,NA,NA,NA,NA,NA,NA,NA
"376","29",3.59,2.52,0.007,0.024,0.028,0.31,1.53,0.026,0.32,0,0,0,0,0,NA,NA,NA,"",NA,NA,NA,497.477679999999,9.08136,NA,900,120,385,180,1030,620,11.6,290,31,NA,NA,NA,NA,NA,NA,NA
"377","29",3.59,2.52,0.007,0.024,0.028,0.31,1.53,0.026,0.32,0,0,0,0,0,NA,NA,NA,"",NA,NA,NA,497.477679999999,9.08136,NA,900,120,370,180,1040,760,9.4,283,30,NA,NA,NA,NA,NA,NA,NA
"378","29",3.59,2.52,0.007,0.024,0.028,0.31,1.53,0.026,0.32,0,0,0,0,0,NA,NA,NA,"",NA,NA,NA,497.477679999999,9.08136,NA,900,120,355,180,1080,786,8.2,297,32,NA,NA,NA,NA,NA,NA,NA
"379","29",3.59,2.52,0.007,0.024,0.028,0.31,1.53,0.026,0.32,0,0,0,0,0,NA,NA,NA,"",NA,NA,NA,497.477679999999,9.08136,NA,900,120,345,180,1130,834,7.5,297,32,NA,NA,NA,NA,NA,NA,NA
"380","29",3.59,2.52,0.007,0.024,0.028,0.31,1.53,0.026,0.32,0,0,0,0,0,NA,NA,NA,"",NA,NA,NA,497.477679999999,9.08136,NA,900,120,315,180,1230,958,5.8,342,37,NA,NA,NA,NA,NA,NA,NA
"381","29",3.59,2.52,0.007,0.024,0.028,0.31,1.53,0.026,0.32,0,0,0,0,0,NA,NA,NA,"",NA,NA,NA,497.477679999999,9.08136,NA,900,120,290,180,1360,1060,4.1,372,40,NA,NA,NA,NA,NA,NA,NA
"382","29",3.59,2.52,0.007,0.024,0.028,0.31,1.53,0.026,0.32,0,0,0,0,0,NA,NA,NA,"",NA,NA,NA,497.477679999999,9.08136,NA,900,120,260,180,1500,1140,3.6,415,44,NA,NA,NA,NA,NA,NA,NA
"383","29",3.59,2.52,0.007,0.024,0.028,0.31,1.53,0.026,0.32,0,0,0,0,0,NA,NA,NA,"",NA,NA,NA,497.477679999999,9.08136,NA,900,120,230,180,NA,NA,NA,448,47,NA,NA,NA,NA,NA,NA,NA
"384","29",3.59,2.52,0.007,0.024,0.028,0.31,1.53,0.026,0.32,0,0,0,0,0,NA,NA,NA,"",NA,NA,NA,497.477679999999,9.08136,NA,900,120,385,120,1050,455,10.8,290,31,NA,NA,NA,NA,NA,NA,NA
"385","29",3.59,2.52,0.007,0.024,0.028,0.31,1.53,0.026,0.32,0,0,0,0,0,NA,NA,NA,"",NA,NA,NA,497.477679999999,9.08136,NA,900,120,370,120,1080,772,10.2,297,32,NA,NA,NA,NA,NA,NA,NA
"386","29",3.59,2.52,0.007,0.024,0.028,0.31,1.53,0.026,0.32,0,0,0,0,0,NA,NA,NA,"",NA,NA,NA,497.477679999999,9.08136,NA,900,120,355,120,1120,814,8.8,305,33,NA,NA,NA,NA,NA,NA,NA
"387","29",3.59,2.52,0.007,0.024,0.028,0.31,1.53,0.026,0.32,0,0,0,0,0,NA,NA,NA,"",NA,NA,NA,497.477679999999,9.08136,NA,900,120,345,120,1130,841,5.4,313,34,NA,NA,NA,NA,NA,NA,NA
"388","29",3.59,2.52,0.007,0.024,0.028,0.31,1.53,0.026,0.32,0,0,0,0,0,NA,NA,NA,"",NA,NA,NA,497.477679999999,9.08136,NA,900,120,315,120,1230,910,7,332,36,NA,NA,NA,NA,NA,NA,NA
"389","29",3.59,2.52,0.007,0.024,0.028,0.31,1.53,0.026,0.32,0,0,0,0,0,NA,NA,NA,"",NA,NA,NA,497.477679999999,9.08136,NA,900,120,290,120,1380,1010,4.8,352,38,NA,NA,NA,NA,NA,NA,NA
"390","29",3.59,2.52,0.007,0.024,0.028,0.31,1.53,0.026,0.32,0,0,0,0,0,NA,NA,NA,"",NA,NA,NA,497.477679999999,9.08136,NA,900,120,260,120,1480,1100,3,415,44,NA,NA,NA,NA,NA,NA,NA
"391","29",3.59,2.52,0.007,0.024,0.028,0.31,1.53,0.026,0.32,0,0,0,0,0,NA,NA,NA,"",NA,NA,NA,497.477679999999,9.08136,NA,900,120,230,120,1450,1040,1.9,437,46,NA,NA,NA,NA,NA,NA,NA
"392","29",3.59,2.52,0.007,0.024,0.028,0.31,1.53,0.026,0.32,0,0,0,0,0,NA,NA,NA,"",NA,NA,NA,497.477679999999,9.08136,NA,900,120,385,90,1080,572,11.2,290,31,NA,NA,NA,NA,NA,NA,NA
"393","29",3.59,2.52,0.007,0.024,0.028,0.31,1.53,0.026,0.32,0,0,0,0,0,NA,NA,NA,"",NA,NA,NA,497.477679999999,9.08136,NA,900,120,370,90,1040,700,10.6,297,32,NA,NA,NA,NA,NA,NA,NA
"394","29",3.59,2.52,0.007,0.024,0.028,0.31,1.53,0.026,0.32,0,0,0,0,0,NA,NA,NA,"",NA,NA,NA,497.477679999999,9.08136,NA,900,120,355,90,1100,779,9.8,297,32,NA,NA,NA,NA,NA,NA,NA
"395","29",3.59,2.52,0.007,0.024,0.028,0.31,1.53,0.026,0.32,0,0,0,0,0,NA,NA,NA,"",NA,NA,NA,497.477679999999,9.08136,NA,900,120,345,90,1100,786,6.8,305,33,NA,NA,NA,NA,NA,NA,NA
"396","29",3.59,2.52,0.007,0.024,0.028,0.31,1.53,0.026,0.32,0,0,0,0,0,NA,NA,NA,"",NA,NA,NA,497.477679999999,9.08136,NA,900,120,315,90,1230,896,7.1,332,36,NA,NA,NA,NA,NA,NA,NA
"397","29",3.59,2.52,0.007,0.024,0.028,0.31,1.53,0.026,0.32,0,0,0,0,0,NA,NA,NA,"",NA,NA,NA,497.477679999999,9.08136,NA,900,120,290,90,1350,1000,4.7,362,39,NA,NA,NA,NA,NA,NA,NA
"398","29",3.59,2.52,0.007,0.024,0.028,0.31,1.53,0.026,0.32,0,0,0,0,0,NA,NA,NA,"",NA,NA,NA,497.477679999999,9.08136,NA,900,120,260,90,1450,1050,4,404,43,NA,NA,NA,NA,NA,NA,NA
"399","29",3.59,2.52,0.007,0.024,0.028,0.31,1.53,0.026,0.32,0,0,0,0,0,NA,NA,NA,"",NA,NA,NA,497.477679999999,9.08136,NA,900,120,230,90,1560,882,2.9,448,47,NA,NA,NA,NA,NA,NA,NA
"400","29",3.59,2.52,0.007,0.024,0.028,0.31,1.53,0.026,0.32,0,0,0,0,0,NA,NA,NA,"",NA,NA,NA,497.477679999999,9.08136,NA,900,120,385,75,979,558,8.6,305,33,NA,NA,NA,NA,NA,NA,NA
"401","29",3.59,2.52,0.007,0.024,0.028,0.31,1.53,0.026,0.32,0,0,0,0,0,NA,NA,NA,"",NA,NA,NA,497.477679999999,9.08136,NA,900,120,370,75,1050,717,8.7,297,32,NA,NA,NA,NA,NA,NA,NA
"402","29",3.59,2.52,0.007,0.024,0.028,0.31,1.53,0.026,0.32,0,0,0,0,0,NA,NA,NA,"",NA,NA,NA,497.477679999999,9.08136,NA,900,120,355,75,1110,765,10.4,313,34,NA,NA,NA,NA,NA,NA,NA
"403","29",3.59,2.52,0.007,0.024,0.028,0.31,1.53,0.026,0.32,0,0,0,0,0,NA,NA,NA,"",NA,NA,NA,497.477679999999,9.08136,NA,900,120,345,75,1130,731,8.5,313,34,NA,NA,NA,NA,NA,NA,NA
"404","29",3.59,2.52,0.007,0.024,0.028,0.31,1.53,0.026,0.32,0,0,0,0,0,NA,NA,NA,"",NA,NA,NA,497.477679999999,9.08136,NA,900,120,315,75,1210,827,6.8,342,37,NA,NA,NA,NA,NA,NA,NA
"405","29",3.59,2.52,0.007,0.024,0.028,0.31,1.53,0.026,0.32,0,0,0,0,0,NA,NA,NA,"",NA,NA,NA,497.477679999999,9.08136,NA,900,120,290,75,1400,1030,4.6,372,40,NA,NA,NA,NA,NA,NA,NA
"406","29",3.59,2.52,0.007,0.024,0.028,0.31,1.53,0.026,0.32,0,0,0,0,0,NA,NA,NA,"",NA,NA,NA,497.477679999999,9.08136,NA,900,120,260,75,1420,1010,2.6,404,43,NA,NA,NA,NA,NA,NA,NA
"407","29",3.59,2.52,0.007,0.024,0.028,0.31,1.53,0.026,0.32,0,0,0,0,0,NA,NA,NA,"",NA,NA,NA,497.477679999999,9.08136,NA,900,120,230,75,1320,717,1.8,460,48,NA,NA,NA,NA,NA,NA,NA
"408","29",3.59,2.52,0.007,0.024,0.028,0.31,1.53,0.026,0.32,0,0,0,0,0,NA,NA,NA,"",NA,NA,NA,497.477679999999,9.08136,NA,900,120,385,60,1030,614,9,290,31,NA,NA,NA,NA,NA,NA,NA
"409","29",3.59,2.52,0.007,0.024,0.028,0.31,1.53,0.026,0.32,0,0,0,0,0,NA,NA,NA,"",NA,NA,NA,497.477679999999,9.08136,NA,900,120,370,60,1010,655,7.4,283,30,NA,NA,NA,NA,NA,NA,NA
"410","29",3.59,2.52,0.007,0.024,0.028,0.31,1.53,0.026,0.32,0,0,0,0,0,NA,NA,NA,"",NA,NA,NA,497.477679999999,9.08136,NA,900,120,355,60,1090,738,8.1,297,32,NA,NA,NA,NA,NA,NA,NA
"411","29",3.59,2.52,0.007,0.024,0.028,0.31,1.53,0.026,0.32,0,0,0,0,0,NA,NA,NA,"",NA,NA,NA,497.477679999999,9.08136,NA,900,120,345,60,1130,731,8.8,313,34,NA,NA,NA,NA,NA,NA,NA
"412","29",3.59,2.52,0.007,0.024,0.028,0.31,1.53,0.026,0.32,0,0,0,0,0,NA,NA,NA,"",NA,NA,NA,497.477679999999,9.08136,NA,900,120,315,60,1310,958,4.5,362,39,NA,NA,NA,NA,NA,NA,NA
"413","29",3.59,2.52,0.007,0.024,0.028,0.31,1.53,0.026,0.32,0,0,0,0,0,NA,NA,NA,"",NA,NA,NA,497.477679999999,9.08136,NA,900,120,290,60,1390,965,4.4,382,41,NA,NA,NA,NA,NA,NA,NA
"414","29",3.59,2.52,0.007,0.024,0.028,0.31,1.53,0.026,0.32,0,0,0,0,0,NA,NA,NA,"",NA,NA,NA,497.477679999999,9.08136,NA,900,120,260,60,1490,924,3.8,415,44,NA,NA,NA,NA,NA,NA,NA
"415","29",3.59,2.52,0.007,0.024,0.028,0.31,1.53,0.026,0.32,0,0,0,0,0,NA,NA,NA,"",NA,NA,NA,497.477679999999,9.08136,NA,900,120,230,60,1120,841,1,496,51,NA,NA,NA,NA,NA,NA,NA
"416","29",3.59,2.52,0.007,0.024,0.028,0.31,1.53,0.026,0.32,0,0,0,0,0,NA,NA,NA,"",NA,NA,NA,497.477679999999,9.08136,NA,900,120,370,30,1050,820,2.9,352,38,NA,NA,NA,NA,NA,NA,NA
"417","29",3.59,2.52,0.007,0.024,0.028,0.31,1.53,0.026,0.32,0,0,0,0,0,NA,NA,NA,"",NA,NA,NA,497.477679999999,9.08136,NA,900,120,355,30,1180,731,6.9,305,33,NA,NA,NA,NA,NA,NA,NA
"418","29",3.59,2.52,0.007,0.024,0.028,0.31,1.53,0.026,0.32,0,0,0,0,0,NA,NA,NA,"",NA,NA,NA,497.477679999999,9.08136,NA,900,120,345,30,1170,731,5.4,332,36,NA,NA,NA,NA,NA,NA,NA
"419","29",3.59,2.52,0.007,0.024,0.028,0.31,1.53,0.026,0.32,0,0,0,0,0,NA,NA,NA,"",NA,NA,NA,497.477679999999,9.08136,NA,900,120,315,30,1310,862,4.2,362,39,NA,NA,NA,NA,NA,NA,NA
"420","29",3.59,2.52,0.007,0.024,0.028,0.31,1.53,0.026,0.32,0,0,0,0,0,NA,NA,NA,"",NA,NA,NA,497.477679999999,9.08136,NA,900,120,290,30,1410,800,4.2,393,42,NA,NA,NA,NA,NA,NA,NA
"421","29",3.59,2.52,0.007,0.024,0.028,0.31,1.53,0.026,0.32,0,0,0,0,0,NA,NA,NA,"",NA,NA,NA,497.477679999999,9.08136,NA,900,120,260,30,1160,NA,1.4,448,48,NA,NA,NA,NA,NA,NA,NA
"422","29",3.59,2.52,0.007,0.024,0.028,0.31,1.53,0.026,0.32,0,0,0,0,0,NA,NA,NA,"",NA,NA,NA,497.477679999999,9.08136,NA,900,120,230,30,896,NA,0.8,534,54,NA,NA,NA,NA,NA,NA,NA
"423","30",3.72,2.46,0.004,0.015,0.024,0.18,0.04,0.03,0,0.02,0,0,0,0,NA,NA,NA,"",NA,NA,NA,496.823439999999,15.58476,NA,880,60,370,240,NA,NA,NA,NA,NA,NA,NA,NA,NA,NA,24,NA
"424","30",3.72,2.46,0.004,0.015,0.024,0.18,0.04,0.03,0,0.02,0,0,0,0,NA,NA,NA,"",NA,NA,NA,496.823439999999,15.58476,NA,880,60,370,120,NA,NA,NA,NA,NA,NA,NA,NA,NA,NA,26,NA
"425","30",3.72,2.46,0.004,0.015,0.024,0.18,0.04,0.03,0,0.02,0,0,0,0,NA,NA,NA,"",NA,NA,NA,496.823439999999,15.58476,NA,880,60,400,60,1066,775,15,295,NA,NA,NA,NA,11,-20,22,NA
"426","30",3.72,2.46,0.004,0.015,0.024,0.18,0.04,0.03,0,0.02,0,0,0,0,NA,NA,NA,"",NA,NA,NA,496.823439999999,15.58476,NA,880,60,370,60,1153,980,13,320,NA,NA,NA,NA,11,-20,28,NA
"427","30",3.72,2.46,0.004,0.015,0.024,0.18,0.04,0.03,0,0.02,0,0,0,0,NA,NA,NA,"",NA,NA,NA,496.823439999999,15.58476,NA,880,60,335,60,1271,1093,10,355,NA,NA,NA,NA,10,-20,23,NA
"428","30",3.72,2.46,0.004,0.015,0.024,0.18,0.04,0.03,0,0.02,0,0,0,0,NA,NA,NA,"",NA,NA,NA,496.823439999999,15.58476,NA,880,60,300,60,1490,1243,7,405,NA,NA,NA,NA,7,-20,19,NA
"429","30",3.72,2.46,0.004,0.015,0.024,0.18,0.04,0.03,0,0.02,0,0,0,0,NA,NA,NA,"",NA,NA,NA,496.823439999999,15.58476,NA,880,60,270,60,1597,1424,5,425,NA,NA,NA,NA,6,-20,16,NA
"430","30",3.72,2.46,0.004,0.015,0.024,0.18,0.04,0.03,0,0.02,0,0,0,0,NA,NA,NA,"",NA,NA,NA,496.823439999999,15.58476,NA,880,60,240,60,1725,1470,2,465,NA,NA,NA,NA,4,-20,16,NA
"431","30",3.72,2.46,0.004,0.015,0.024,0.18,0.04,0.03,0,0.02,0,0,0,0,NA,NA,NA,"",NA,NA,NA,496.823439999999,15.58476,NA,880,60,370,15,NA,NA,NA,NA,NA,NA,NA,NA,NA,NA,30,NA
"432","31",3.62,3.3,0.006,0.036,0.065,0.21,0.52,0.54,0.22,0,0,0,0,0,105,NA,NA,"",NA,NA,NA,733.725199999999,7.87345999999999,27,900,90,400,120,628,581,4.5,NA,NA,NA,NA,NA,NA,NA,11.1,NA
"433","31",3.62,3.3,0.006,0.036,0.065,0.21,0.52,0.54,0.22,0,0,0,0,0,105,NA,NA,"",NA,NA,NA,733.725199999999,7.87345999999999,27,900,90,375,120,636,616,4,NA,NA,NA,NA,NA,NA,NA,18.1,NA
"434","31",3.62,3.3,0.006,0.036,0.065,0.21,0.52,0.54,0.22,0,0,0,0,0,105,NA,NA,"",NA,NA,NA,733.725199999999,7.87345999999999,27,900,90,350,120,673,647,3,NA,NA,NA,NA,NA,NA,NA,19.4,NA
"435","31",3.62,3.3,0.006,0.036,0.065,0.21,0.52,0.54,0.22,0,0,0,0,0,105,NA,NA,"",NA,NA,NA,733.725199999999,7.87345999999999,27,900,90,325,120,810,785,2.8,NA,NA,NA,NA,NA,NA,NA,17.1,NA
"436","31",3.62,3.3,0.006,0.036,0.065,0.21,0.52,0.54,0.22,0,0,0,0,0,105,NA,NA,"",NA,NA,NA,733.725199999999,7.87345999999999,27,900,90,300,120,1342,1286,2.1,NA,NA,NA,NA,NA,NA,NA,14.3,NA
"437","31",3.68,2.28,0.005,0.032,0.06,0.22,0.52,0.56,0.24,0,0,0,0,0,62,NA,NA,"",NA,NA,NA,823.268,6.92489999999999,27,900,90,400,120,941,738,8.8,NA,NA,NA,NA,NA,NA,NA,20,NA
"438","31",3.64,2.68,0.004,0.033,0.06,0.22,0.52,0.56,0.21,0,0,0,0,0,71,NA,NA,"",NA,NA,NA,753.3582,8.43681999999998,27,900,90,400,120,863,724,9,NA,NA,NA,NA,NA,NA,NA,20.3,NA
"439","31",3.68,2.28,0.005,0.032,0.06,0.22,0.52,0.56,0.24,0,0,0,0,0,62,NA,NA,"",NA,NA,NA,823.268,6.92489999999999,27,900,90,375,120,1109,931,8.2,NA,NA,NA,NA,NA,NA,NA,28.8,NA
"440","31",3.64,2.68,0.004,0.033,0.06,0.22,0.52,0.56,0.21,0,0,0,0,0,71,NA,NA,"",NA,NA,NA,753.3582,8.43681999999998,27,900,90,375,120,1163,952,8.5,NA,NA,NA,NA,NA,NA,NA,34.6,NA
"441","31",3.68,2.28,0.005,0.032,0.06,0.22,0.52,0.56,0.24,0,0,0,0,0,62,NA,NA,"",NA,NA,NA,823.268,6.92489999999999,27,900,90,350,120,1204,1031,5.8,NA,NA,NA,NA,NA,NA,NA,25.1,NA
"442","31",3.64,2.68,0.004,0.033,0.06,0.22,0.52,0.56,0.21,0,0,0,0,0,71,NA,NA,"",NA,NA,NA,753.3582,8.43681999999998,27,900,90,350,120,1216,1042,6.1,NA,NA,NA,NA,NA,NA,NA,31.8,NA
"443","31",3.68,2.28,0.005,0.032,0.06,0.22,0.52,0.56,0.24,0,0,0,0,0,62,NA,NA,"",NA,NA,NA,823.268,6.92489999999999,27,900,90,325,120,1363,1229,4.1,NA,NA,NA,NA,NA,NA,NA,22.1,NA
"444","31",3.64,2.68,0.004,0.033,0.06,0.22,0.52,0.56,0.21,0,0,0,0,0,71,NA,NA,"",NA,NA,NA,753.3582,8.43681999999998,27,900,90,325,120,1391,1235,4.3,NA,NA,NA,NA,NA,NA,NA,25.7,NA
"445","31",3.68,2.28,0.005,0.032,0.06,0.22,0.52,0.56,0.24,0,0,0,0,0,62,NA,NA,"",NA,NA,NA,823.268,6.92489999999999,27,900,90,300,120,1460,1324,3.7,NA,NA,NA,NA,NA,NA,NA,21.2,NA
"446","31",3.64,2.68,0.004,0.033,0.06,0.22,0.52,0.56,0.21,0,0,0,0,0,71,NA,NA,"",NA,NA,NA,753.3582,8.43681999999998,27,900,90,300,120,1491,1331,3.8,NA,NA,NA,NA,NA,NA,NA,24,NA
"447","31",3.67,3,0.005,0.033,0.059,0.22,0.52,0.57,0.29,0,0,0,0,0,77,NA,NA,"",NA,NA,NA,735.827399999999,7.34513999999998,27,900,90,400,120,840,713,9.3,NA,NA,NA,NA,NA,NA,NA,22.2,NA
"448","31",3.67,3,0.005,0.033,0.059,0.22,0.52,0.57,0.29,0,0,0,0,0,77,NA,NA,"",NA,NA,NA,735.827399999999,7.34513999999998,27,900,90,375,120,1043,911,8.9,NA,NA,NA,NA,NA,NA,NA,38.2,NA
"449","31",3.67,3,0.005,0.033,0.059,0.22,0.52,0.57,0.29,0,0,0,0,0,77,NA,NA,"",NA,NA,NA,735.827399999999,7.34513999999998,27,900,90,350,120,1256,1072,6.8,NA,NA,NA,NA,NA,NA,NA,36,NA
"450","31",3.67,3,0.005,0.033,0.059,0.22,0.52,0.57,0.29,0,0,0,0,0,77,NA,NA,"",NA,NA,NA,735.827399999999,7.34513999999998,27,900,90,325,120,1426,1239,4.7,NA,NA,NA,NA,NA,NA,NA,32.3,NA
"451","31",3.67,3,0.005,0.033,0.059,0.22,0.52,0.57,0.29,0,0,0,0,0,77,NA,NA,"",NA,NA,NA,735.827399999999,7.34513999999998,27,900,90,300,120,1378,1353,4.1,NA,NA,NA,NA,NA,NA,NA,31.3,NA
"452","32",3.5,2.5,0.01,0.03,0.045,0.38,2,0,0.47,0,0,0,0,0,NA,NA,NA,"",NA,NA,NA,476.440939999999,6.22727999999999,60,NA,NA,240,240,1300,NA,5.8,NA,NA,NA,NA,NA,NA,NA,NA,NA
"453","32",3.5,2.5,0.01,0.03,0.045,0.38,2,0,0.47,0,0,0,0,0,NA,NA,NA,"",NA,NA,NA,476.440939999999,6.22727999999999,60,NA,NA,240,180,1300,NA,6,NA,NA,NA,NA,NA,NA,NA,NA,NA
"454","32",3.5,2.5,0.01,0.03,0.045,0.38,2,0,0.47,0,0,0,0,0,NA,NA,NA,"",NA,NA,NA,476.440939999999,6.22727999999999,60,NA,NA,240,60,1280,NA,4.3,NA,NA,NA,NA,NA,NA,NA,NA,NA
"455","32",3.5,2.5,0.01,0.03,0.045,0.38,2,0,0.47,0,0,0,0,0,NA,NA,NA,"",NA,NA,NA,476.440939999999,6.22727999999999,60,NA,NA,240,30,1210,NA,2.5,NA,NA,NA,NA,NA,NA,NA,NA,NA
"456","32",3.5,2.5,0.01,0.03,0.045,0.38,2,0,0.47,0,0,0,0,0,NA,NA,NA,"",NA,NA,NA,476.440939999999,6.22727999999999,60,900,30,240,10,900,NA,1.5,NA,NA,NA,NA,NA,NA,NA,NA,NA
"457","33",3.41,2.12,0.015,0.017,0.068,0.34,1.38,0,0.32,0,0,0,0,0,NA,NA,NA,"",NA,NA,NA,478.584459999999,7.52154,25,855,30,400,67,920,NA,7.9,NA,NA,NA,NA,NA,NA,NA,39,NA
"458","33",3.44,2.63,0.009,0.042,0.065,0.42,0.52,0,0.19,0,0,0,0,0,NA,NA,NA,"",NA,NA,NA,466.537959999999,7.04641999999997,50,880,30,300,83,1450,NA,3,NA,NA,NA,NA,NA,NA,NA,25,NA
"459","33",3.44,2.63,0.009,0.042,0.065,0.42,0.52,0,0.19,0,0,0,0,0,NA,NA,NA,"",NA,NA,NA,466.537959999999,7.04641999999997,50,880,30,350,67,1260,NA,6,NA,NA,NA,NA,NA,NA,NA,30,NA
"460","33",3.44,2.63,0.009,0.042,0.065,0.42,0.52,0,0.19,0,0,0,0,0,NA,NA,NA,"",NA,NA,NA,466.537959999999,7.04641999999997,50,880,30,400,50,980,NA,6.9,NA,NA,NA,NA,NA,NA,NA,39,NA
"461","33",3.56,2.69,0.007,0.04,0.063,0.43,0.52,0,0.36,0,0,0,0,0,NA,NA,NA,"",NA,NA,NA,504.455139999999,8.94087999999999,50,880,30,300,283,1400,NA,2.2,NA,NA,NA,NA,NA,NA,NA,17,NA
"462","33",3.56,2.69,0.007,0.04,0.063,0.43,0.52,0,0.36,0,0,0,0,0,NA,NA,NA,"",NA,NA,NA,504.455139999999,8.94087999999999,50,880,30,350,166,1150,NA,4,NA,NA,NA,NA,NA,NA,NA,28,NA
"463","33",3.56,2.69,0.007,0.04,0.063,0.43,0.52,0,0.36,0,0,0,0,0,NA,NA,NA,"",NA,NA,NA,504.455139999999,8.94087999999999,50,880,30,400,116,990,NA,7,NA,NA,NA,NA,NA,NA,NA,35,NA
"464","33",3.5,2.55,0.011,0.061,0.062,0.27,1.9,0,0,0,0,0,0,0,NA,NA,NA,"",NA,NA,NA,548.815059999999,6.48953999999997,50,875,30,300,333,1350,NA,7.9,NA,NA,NA,NA,NA,NA,NA,25,NA
"465","33",3.5,2.55,0.011,0.061,0.062,0.27,1.9,0,0,0,0,0,0,0,NA,NA,NA,"",NA,NA,NA,548.815059999999,6.48953999999997,50,875,30,350,250,1100,NA,10,NA,NA,NA,NA,NA,NA,NA,34,NA
