Repository: danielponikowski/metal

# metallurgy-analysis
Analysis and build predictive models in metallurgy task.

File: data/dane-zeliwo-uzupelnienie.csv (part 3 of 7)
,Nr źródła,C [%],Si [%],S [%],P [%],Mg [%],Mn [%],Ni [%],Cu [%],Mo [%],Cr [%],Al [%],Sn [%],B [%],V [%],Wydzielenia grafitu [mm-2],Udział wydzieleń grafitu [%],Średnica sferoidów [μm],Wielkość sferoidów,Nodularity [%],Udział perlitu [%],Udział ferrytu [%],Rm [MPa] (as cast),A5 [%]     (as cast),Minimalna grubość ścianki [mm],Temperatura austenityzacji [˚C],Czas austenityzacji [min.],Temperatura przemiany izotermicznej [˚C],Czas przemiany izotermicznej [min.],Rm [MPa],"R0,2 [MPa]",A5 [%],Twardość Brinella [HB],Twardość Rockwella [HRC],Twardość Rockwella [HRA],Twardość Rockwella [HRB],Twardość Vickersa [HV],Udarność Charpy [J],Temperatura pomiaru udarności [˚C],Udział austenitu %,Martensite volume fraction Xα'
434,31,3.62,3.3,0.006,0.036000000000000004,0.065,0.21,0.52,0.54,0.22,0.0,0.0,0.0,0.0,0.0,105.0,,,,,,,733.7251999999994,7.8734599999999855,27.0,900.0,90.0,350.0,120.0,673.0,647.0,3.0,,,,,,,,19.4,
435,31,3.62,3.3,0.006,0.036000000000000004,0.065,0.21,0.52,0.54,0.22,0.0,0.0,0.0,0.0,0.0,105.0,,,,,,,733.7251999999994,7.8734599999999855,27.0,900.0,90.0,325.0,120.0,810.0,785.0,2.8,,,,,,,,17.1,
436,31,3.62,3.3,0.006,0.036000000000000004,0.065,0.21,0.52,0.54,0.22,0.0,0.0,0.0,0.0,0.0,105.0,,,,,,,733.7251999999994,7.8734599999999855,27.0,900.0,90.0,300.0,120.0,1342.0,1286.0,2.1,,,,,,,,14.3,
437,31,3.68,2.28,0.005,0.032,0.06,0.22,0.52,0.56,0.24,0.0,0.0,0.0,0.0,0.0,62.0,,,,,,,823.268,6.924899999999988,27.0,900.0,90.0,400.0,120.0,941.0,738.0,8.8,,,,,,,,20.0,
438,31,3.64,2.68,0.004,0.033,0.06,0.22,0.52,0.56,0.21,0.0,0.0,0.0,0.0,0.0,71.0,,,,,,,753.3582000000001,8.436819999999985,27.0,900.0,90.0,400.0,120.0,863.0,724.0,9.0,,,,,,,,20.3,
439,31,3.68,2.28,0.005,0.032,0.06,0.22,0.52,0.56,0.24,0.0,0.0,0.0,0.0,0.0,62.0,,,,,,,823.268,6.924899999999988,27.0,900.0,90.0,375.0,120.0,1109.0,931.0,8.2,,,,,,,,28.8,
440,31,3.64,2.68,0.004,0.033,0.06,0.22,0.52,0.56,0.21,0.0,0.0,0.0,0.0,0.0,71.0,,,,,,,753.3582000000001,8.436819999999985,27.0,900.0,90.0,375.0,120.0,1163.0,952.0,8.5,,,,,,,,34.6,
441,31,3.68,2.28,0.005,0.032,0.06,0.22,0.52,0.56,0.24,0.0,0.0,0.0,0.0,0.0,62.0,,,,,,,823.268,6.924899999999988,27.0,900.0,90.0,350.0,120.0,1204.0,1031.0,5.8,,,,,,,,25.1,
442,31,3.64,2.68,0.004,0.033,0.06,0.22,0.52,0.56,0.21,0.0,0.0,0.0,0.0,0.0,71.0,,,,,,,753.3582000000001,8.436819999999985,27.0,900.0,90.0,350.0,120.0,1216.0,1042.0,6.1,,,,,,,,31.8,
443,31,3.68,2.28,0.005,0.032,0.06,0.22,0.52,0.56,0.24,0.0,0.0,0.0,0.0,0.0,62.0,,,,,,,823.268,6.924899999999988,27.0,900.0,90.0,325.0,120.0,1363.0,1229.0,4.1,,,,,,,,22.1,
444,31,3.64,2.68,0.004,0.033,0.06,0.22,0.52,0.56,0.21,0.0,0.0,0.0,0.0,0.0,71.0,,,,,,,753.3582000000001,8.436819999999985,27.0,900.0,90.0,325.0,120.0,1391.0,1235.0,4.3,,,,,,,,25.7,
445,31,3.68,2.28,0.005,0.032,0.06,0.22,0.52,0.56,0.24,0.0,0.0,0.0,0.0,0.0,62.0,,,,,,,823.268,6.924899999999988,27.0,900.0,90.0,300.0,120.0,1460.0,1324.0,3.7,,,,,,,,21.2,
446,31,3.64,2.68,0.004,0.033,0.06,0.22,0.52,0.56,0.21,0.0,0.0,0.0,0.0,0.0,71.0,,,,,,,753.3582000000001,8.436819999999985,27.0,900.0,90.0,300.0,120.0,1491.0,1331.0,3.8,,,,,,,,24.0,
447,31,3.67,3.0,0.005,0.033,0.059000000000000004,0.22,0.52,0.57,0.29,0.0,0.0,0.0,0.0,0.0,77.0,,,,,,,735.8273999999994,7.345139999999982,27.0,900.0,90.0,400.0,120.0,840.0,713.0,9.3,,,,,,,,22.2,
448,31,3.67,3.0,0.005,0.033,0.059000000000000004,0.22,0.52,0.57,0.29,0.0,0.0,0.0,0.0,0.0,77.0,,,,,,,735.8273999999994,7.345139999999982,27.0,900.0,90.0,375.0,120.0,1043.0,911.0,8.9,,,,,,,,38.2,
449,31,3.67,3.0,0.005,0.033,0.059000000000000004,0.22,0.52,0.57,0.29,0.0,0.0,0.0,0.0,0.0,77.0,,,,,,,735.8273999999994,7.345139999999982,27.0,900.0,90.0,350.0,120.0,1256.0,1072.0,6.8,,,,,,,,36.0,
450,31,3.67,3.0,0.005,0.033,0.059000000000000004,0.22,0.52,0.57,0.29,0.0,0.0,0.0,0.0,0.0,77.0,,,,,,,735.8273999999994,7.345139999999982,27.0,900.0,90.0,325.0,120.0,1426.0,1239.0,4.7,,,,,,,,32.3,
451,31,3.67,3.0,0.005,0.033,0.059000000000000004,0.22,0.52,0.57,0.29,0.0,0.0,0.0,0.0,0.0,77.0,,,,,,,735.8273999999994,7.345139999999982,27.0,900.0,90.0,300.0,120.0,1378.0,1353.0,4.1,,,,,,,,31.3,
452,32,3.5,2.5,0.01,0.03,0.045,0.38,2.0,0.0,0.47,0.0,0.0,0.0,0.0,0.0,,,,,,,,476.44093999999916,6.2272799999999915,60.0,,,240.0,240.0,1300.0,,5.8,,,,,,,,,
453,32,3.5,2.5,0.01,0.03,0.045,0.38,2.0,0.0,0.47,0.0,0.0,0.0,0.0,0.0,,,,,,,,476.44093999999916,6.2272799999999915,60.0,,,240.0,180.0,1300.0,,6.0,,,,,,,,,
454,32,3.5,2.5,0.01,0.03,0.045,0.38,2.0,0.0,0.47,0.0,0.0,0.0,0.0,0.0,,,,,,,,476.44093999999916,6.2272799999999915,60.0,,,240.0,60.0,1280.0,,4.3,,,,,,,,,
455,32,3.5,2.5,0.01,0.03,0.045,0.38,2.0,0.0,0.47,0.0,0.0,0.0,0.0,0.0,,,,,,,,476.44093999999916,6.2272799999999915,60.0,,,240.0,30.0,1210.0,,2.5,,,,,,,,,
456,32,3.5,2.5,0.01,0.03,0.045,0.38,2.0,0.0,0.47,0.0,0.0,0.0,0.0,0.0,,,,,,,,476.44093999999916,6.2272799999999915,60.0,900.0,30.0,240.0,10.0,900.0,,1.5,,,,,,,,,
457,33,3.41,2.12,0.015,0.017,0.068,0.34,1.38,0.0,0.32,0.0,0.0,0.0,0.0,0.0,,,,,,,,478.58445999999907,7.5215400000000034,25.0,855.0,30.0,400.0,67.0,920.0,,7.9,,,,,,,,39.0,
458,33,3.44,2.63,0.009000000000000001,0.042,0.065,0.42,0.52,0.0,0.19,0.0,0.0,0.0,0.0,0.0,,,,,,,,466.53795999999915,7.046419999999966,50.0,880.0,30.0,300.0,83.0,1450.0,,3.0,,,,,,,,25.0,
459,33,3.44,2.63,0.009000000000000001,0.042,0.065,0.42,0.52,0.0,0.19,0.0,0.0,0.0,0.0,0.0,,,,,,,,466.53795999999915,7.046419999999966,50.0,880.0,30.0,350.0,67.0,1260.0,,6.0,,,,,,,,30.0,
460,33,3.44,2.63,0.009000000000000001,0.042,0.065,0.42,0.52,0.0,0.19,0.0,0.0,0.0,0.0,0.0,,,,,,,,466.53795999999915,7.046419999999966,50.0,880.0,30.0,400.0,50.0,980.0,,6.9,,,,,,,,39.0,
461,33,3.56,2.69,0.006999999999999999,0.04,0.063,0.43,0.52,0.0,0.36,0.0,0.0,0.0,0.0,0.0,,,,,,,,504.4551399999993,8.94087999999999,50.0,880.0,30.0,300.0,283.0,1400.0,,2.2,,,,,,,,17.0,
462,33,3.56,2.69,0.006999999999999999,0.04,0.063,0.43,0.52,0.0,0.36,0.0,0.0,0.0,0.0,0.0,,,,,,,,504.4551399999993,8.94087999999999,50.0,880.0,30.0,350.0,166.0,1150.0,,4.0,,,,,,,,28.0,
463,33,3.56,2.69,0.006999999999999999,0.04,0.063,0.43,0.52,0.0,0.36,0.0,0.0,0.0,0.0,0.0,,,,,,,,504.4551399999993,8.94087999999999,50.0,880.0,30.0,400.0,116.0,990.0,,7.0,,,,,,,,35.0,
464,33,3.5,2.55,0.011000000000000001,0.061,0.062,0.27,1.9,0.0,0.0,0.0,0.0,0.0,0.0,0.0,,,,,,,,548.8150599999987,6.489539999999971,50.0,875.0,30.0,300.0,333.0,1350.0,,7.9,,,,,,,,25.0,
465,33,3.5,2.55,0.011000000000000001,0.061,0.062,0.27,1.9,0.0,0.0,0.0,0.0,0.0,0.0,0.0,,,,,,,,548.8150599999987,6.489539999999971,50.0,875.0,30.0,350.0,250.0,1100.0,,10.0,,,,,,,,34.0,
466,33,3.5,2.55,0.011000000000000001,0.061,0.062,0.27,1.9,0.0,0.0,0.0,0.0,0.0,0.0,0.0,,,,,,,,548.8150599999987,6.489539999999971,50.0,875.0,30.0,400.0,50.0,950.0,,11.2,,,,,,,,36.0,
467,33,3.49,2.69,0.005,0.040999999999999995,0.061,1.23,0.52,0.0,0.0,0.0,0.0,0.0,0.0,0.0,,,,,,,,560.1076199999999,7.6824399999999535,50.0,900.0,30.0,300.0,333.0,1205.0,,2.4,,,,,,,,32.0,
468,33,3.49,2.69,0.005,0.040999999999999995,0.061,1.23,0.52,0.0,0.0,0.0,0.0,0.0,0.0,0.0,,,,,,,,560.1076199999999,7.6824399999999535,50.0,900.0,30.0,350.0,250.0,870.0,,2.5,,,,,,,,43.0,
469,33,3.49,2.69,0.005,0.040999999999999995,0.061,1.23,0.52,0.0,0.0,0.0,0.0,0.0,0.0,0.0,,,,,,,,560.1076199999999,7.6824399999999535,50.0,900.0,30.0,400.0,166.0,660.0,,1.3,,,,,,,,41.0,
470,33,3.49,2.43,0.01,0.061,0.057999999999999996,0.28,0.97,0.0,0.0,0.0,0.0,0.0,0.0,0.0,,,,,,,,542.8653599999996,5.188139999999987,50.0,880.0,30.0,300.0,283.0,1520.0,,3.2,,,,,,,,18.0,
471,33,3.49,2.43,0.01,0.061,0.057999999999999996,0.28,0.97,0.0,0.0,0.0,0.0,0.0,0.0,0.0,,,,,,,,542.8653599999996,5.188139999999987,50.0,880.0,30.0,350.0,200.0,1195.0,,6.4,,,,,,,,30.0,
472,33,3.49,2.43,0.01,0.061,0.057999999999999996,0.28,0.97,0.0,0.0,0.0,0.0,0.0,0.0,0.0,,,,,,,,542.8653599999996,5.188139999999987,50.0,880.0,30.0,400.0,33.0,980.0,,10.0,,,,,,,,35.0,
473,33,3.43,2.46,0.009000000000000001,0.06,0.055,0.97,0.52,0.0,0.0,0.0,0.0,0.0,0.0,0.0,,,,,,,,544.9033999999999,5.748379999999978,50.0,900.0,30.0,300.0,250.0,1230.0,,1.8,,,,,,,,26.0,
474,33,3.43,2.46,0.009000000000000001,0.06,0.055,0.97,0.52,0.0,0.0,0.0,0.0,0.0,0.0,0.0,,,,,,,,544.9033999999999,5.748379999999978,50.0,900.0,30.0,350.0,166.0,1000.0,,3.6,,,,,,,,36.0,
475,33,3.43,2.46,0.009000000000000001,0.06,0.055,0.97,0.52,0.0,0.0,0.0,0.0,0.0,0.0,0.0,,,,,,,,544.9033999999999,5.748379999999978,50.0,900.0,30.0,400.0,83.0,710.0,,5.6,,,,,,,,39.0,
476,33,3.47,2.47,0.005,0.031,0.054000000000000006,0.22,0.63,0.0,0.0,0.0,0.0,0.0,0.0,0.0,,,,,,,,555.8104599999998,6.202340000000007,50.0,880.0,30.0,300.0,233.0,1510.0,,2.6,,,,,,,,24.0,
477,33,3.47,2.47,0.005,0.031,0.054000000000000006,0.22,0.63,0.0,0.0,0.0,0.0,0.0,0.0,0.0,,,,,,,,555.8104599999998,6.202340000000007,50.0,880.0,30.0,350.0,167.0,1210.0,,7.4,,,,,,,,31.0,
478,33,3.47,2.47,0.005,0.031,0.054000000000000006,0.22,0.63,0.0,0.0,0.0,0.0,0.0,0.0,0.0,,,,,,,,555.8104599999998,6.202340000000007,50.0,880.0,30.0,400.0,33.0,1005.0,,11.5,,,,,,,,35.0,
479,33,3.46,2.89,0.006,0.040999999999999995,0.053,0.45,0.52,0.0,0.63,0.0,0.0,0.0,0.0,0.0,,,,,,,,497.6684599999992,5.629419999999978,50.0,890.0,30.0,400.0,300.0,870.0,,5.3,,,,,,,,30.0,
480,33,3.46,2.89,0.006,0.040999999999999995,0.053,0.45,0.52,0.0,0.63,0.0,0.0,0.0,0.0,0.0,,,,,,,,497.6684599999992,5.629419999999978,50.0,890.0,30.0,350.0,300.0,1100.0,,2.7,,,,,,,,27.0,
481,33,3.46,2.89,0.006,0.040999999999999995,0.053,0.45,0.52,0.0,0.63,0.0,0.0,0.0,0.0,0.0,,,,,,,,497.6684599999992,5.629419999999978,50.0,890.0,30.0,300.0,300.0,1250.0,,2.0,,,,,,,,19.0,
482,33,3.29,2.67,0.01,0.062,0.047,0.24,0.52,0.0,0.0,0.0,0.0,0.0,0.0,0.0,,,,,,,,544.3819199999992,4.343680000000004,50.0,900.0,30.0,350.0,100.0,1270.0,,6.3,,,,,,,,32.0,
483,33,3.29,2.67,0.01,0.062,0.047,0.24,0.52,0.0,0.0,0.0,0.0,0.0,0.0,0.0,,,,,,,,544.3819199999992,4.343680000000004,50.0,900.0,30.0,400.0,32.0,1000.0,,12.5,,,,,,,,38.0,
484,33,3.29,2.67,0.01,0.062,0.047,0.24,0.52,0.0,0.0,0.0,0.0,0.0,0.0,0.0,,,,,,,,544.3819199999992,4.343680000000004,50.0,900.0,30.0,300.0,17.0,1510.0,,2.9,,,,,,,,27.0,
485,33,3.47,2.76,0.017,0.031,0.043,0.34,0.52,0.74,0.0,0.0,0.0,0.0,0.0,0.0,,,,,,,,689.7304000000001,6.486219999999995,25.0,900.0,30.0,350.0,166.0,1130.0,,10.0,,,,,,,,33.0,
486,33,3.47,2.76,0.017,0.031,0.043,0.34,0.52,0.74,0.0,0.0,0.0,0.0,0.0,0.0,,,,,,,,689.7304000000001,6.486219999999995,25.0,900.0,30.0,400.0,50.0,1030.0,,11.3,,,,,,,,37.0,
487,33,3.5,2.66,0.01,0.062,0.042,0.6,0.52,0.0,0.0,0.0,0.0,0.0,0.0,0.0,,,,,,,,525.7901599999996,6.271119999999963,50.0,900.0,30.0,350.0,333.0,1095.0,,5.0,,,,,,,,33.0,
488,33,3.5,2.66,0.01,0.062,0.042,0.6,0.52,0.0,0.0,0.0,0.0,0.0,0.0,0.0,,,,,,,,525.7901599999996,6.271119999999963,50.0,900.0,30.0,300.0,166.0,1425.0,,2.7,,,,,,,,19.0,
489,33,3.5,2.66,0.01,0.062,0.042,0.6,0.52,0.0,0.0,0.0,0.0,0.0,0.0,0.0,,,,,,,,525.7901599999996,6.271119999999963,50.0,900.0,30.0,400.0,83.0,845.0,,5.8,,,,,,,,40.0,
490,34,3.65,2.28,0.006,0.027999999999999997,0.035,0.4,0.52,0.0,0.0,0.0,0.0,0.0,0.0,0.0,,,,,,,,563.944079999999,11.077920000000002,13.0,900.0,120.0,400.0,240.0,,,,,30.0,,,,,,7.0,
491,34,3.65,2.28,0.006,0.027999999999999997,0.035,0.4,0.52,0.0,0.0,0.0,0.0,0.0,0.0,0.0,,,,,,,,563.944079999999,11.077920000000002,13.0,900.0,120.0,300.0,240.0,,,,,41.0,,,,,,23.0,
492,34,3.65,2.28,0.006,0.027999999999999997,0.035,0.4,0.52,0.0,0.0,0.0,0.0,0.0,0.0,0.0,,,,,,,,563.944079999999,11.077920000000002,13.0,900.0,120.0,400.0,150.0,,,,,31.0,,,,,,9.0,
493,34,3.65,2.28,0.006,0.027999999999999997,0.035,0.4,0.52,0.0,0.0,0.0,0.0,0.0,0.0,0.0,,,,,,,,563.944079999999,11.077920000000002,13.0,900.0,120.0,300.0,150.0,,,,,40.0,,,,,,23.0,
494,34,3.65,2.28,0.006,0.027999999999999997,0.035,0.4,0.52,0.0,0.0,0.0,0.0,0.0,0.0,0.0,,,,,,,,563.944079999999,11.077920000000002,13.0,900.0,120.0,400.0,100.0,,,,,31.0,,,,,,9.0,
495,34,3.65,2.28,0.006,0.027999999999999997,0.035,0.4,0.52,0.0,0.0,0.0,0.0,0.0,0.0,0.0,,,,,,,,563.944079999999,11.077920000000002,13.0,900.0,120.0,300.0,100.0,,,,,40.0,,,,,,25.0,
496,34,3.65,2.28,0.006,0.027999999999999997,0.035,0.4,0.52,0.0,0.0,0.0,0.0,0.0,0.0,0.0,,,,,,,,563.944079999999,11.077920000000002,13.0,900.0,120.0,400.0,60.0,,,,,28.0,,,,,,30.0,
497,34,3.65,2.28,0.006,0.027999999999999997,0.035,0.4,0.52,0.0,0.0,0.0,0.0,0.0,0.0,0.0,,,,,,,,563.944079999999,11.077920000000002,13.0,900.0,120.0,300.0,60.0,,,,,40.0,,,,,,24.0,
498,34,3.65,2.28,0.006,0.027999999999999997,0.035,0.4,0.52,0.0,0.0,0.0,0.0,0.0,0.0,0.0,,,,,,,,563.944079999999,11.077920000000002,13.0,900.0,120.0,400.0,35.0,,,,,28.0,,,,,,44.0,
499,34,3.65,2.28,0.006,0.027999999999999997,0.035,0.4,0.52,0.0,0.0,0.0,0.0,0.0,0.0,0.0,,,,,,,,563.944079999999,11.077920000000002,13.0,900.0,120.0,300.0,35.0,,,,,39.0,,,,,,28.0,
500,34,3.65,2.28,0.006,0.027999999999999997,0.035,0.4,0.52,0.0,0.0,0.0,0.0,0.0,0.0,0.0,,,,,,,,563.944079999999,11.077920000000002,13.0,900.0,120.0,400.0,20.0,,,,,27.0,,,,,,48.0,
501,34,3.65,2.28,0.006,0.027999999999999997,0.035,0.4,0.52,0.0,0.0,0.0,0.0,0.0,0.0,0.0,,,,,,,,563.944079999999,11.077920000000002,13.0,900.0,120.0,300.0,20.0,,,,,42.0,,,,,,32.0,
502,34,3.65,2.28,0.006,0.027999999999999997,0.035,0.4,0.52,0.0,0.0,0.0,0.0,0.0,0.0,0.0,,,,,,,,563.944079999999,11.077920000000002,13.0,900.0,120.0,400.0,10.0,,,,,30.0,,,,,,53.0,
503,34,3.65,2.28,0.006,0.027999999999999997,0.035,0.4,0.52,0.0,0.0,0.0,0.0,0.0,0.0,0.0,,,,,,,,563.944079999999,11.077920000000002,13.0,900.0,120.0,300.0,10.0,,,,,46.0,,,,,,24.0,
504,35,3.0,2.5,0.01,0.027000000000000003,0.054000000000000006,0.11,0.58,0.75,0.16,0.0,0.0,0.0,0.0,0.0,126.0,,,,,,,765.6336000000001,4.7485599999999994,,900.0,120.0,375.0,120.0,998.0,760.0,11.7,,,,,,,,,
505,35,3.3,2.3,0.01,0.027000000000000003,0.045,0.14,0.54,0.65,0.14,0.0,0.0,0.0,0.0,0.0,161.0,,,,,,,772.4170000000001,4.684580000000005,,900.0,120.0,375.0,120.0,988.0,733.0,12.4,,,,,,,,,
506,36,3.26,2.6,0.018000000000000002,0.016,0.055999999999999994,0.375,0.0,0.0,0.0,0.0,0.0,0.0,0.0,0.0,105.0,8.9,70.0,,60.0,,,532.7196199999993,6.750239999999992,,900.0,30.0,300.0,80.0,1500.0,1240.0,2.2,,,,,415.0,,,20.0,
507,36,3.26,2.6,0.018000000000000002,0.016,0.055999999999999994,0.375,0.0,0.0,0.0,0.0,0.0,0.0,0.0,0.0,105.0,8.9,70.0,,60.0,,,532.7196199999993,6.750239999999992,,900.0,30.0,350.0,100.0,1330.0,990.0,8.8,,,,,360.0,,,32.0,
508,36,3.26,2.6,0.018000000000000002,0.016,0.055999999999999994,0.375,0.0,0.0,0.0,0.0,0.0,0.0,0.0,0.0,105.0,8.9,70.0,,60.0,,,532.7196199999993,6.750239999999992,,900.0,30.0,400.0,30.0,1000.0,710.0,9.9,,,,,270.0,,,37.0,
509,36,3.565,2.85,0.0235,0.0295,0.048,0.615,0.044000000000000004,0.525,0.33,0.0,0.0,0.0,0.0,0.0,98.0,8.3,60.0,,70.0,,,693.2727999999998,7.600219999999976,,900.0,30.0,300.0,30.0,1340.0,1000.0,2.2,,,,,438.0,,,26.0,
510,36,3.565,2.85,0.0235,0.0295,0.048,0.615,0.044000000000000004,0.525,0.33,0.0,0.0,0.0,0.0,0.0,98.0,8.3,60.0,,70.0,,,693.2727999999998,7.600219999999976,,900.0,30.0,400.0,65.0,840.0,840.0,2.8,,,,,345.0,,,38.0,
511,37,3.39,2.56,0.0,0.0,0.04,0.37,0.0,0.29,0.25,0.0,0.0,0.0,0.0,0.0,104.0,,,,,,,650.9964000000007,6.182939999999991,10.0,870.0,120.0,375.0,120.0,930.0,730.0,9.0,,,,,,,,,
512,37,3.52,2.64,0.0,0.0,0.04,0.67,0.0,0.25,0.25,0.0,0.0,0.0,0.0,0.0,102.0,,,,,,,651.9344000000008,6.8369799999999765,10.0,870.0,120.0,375.0,120.0,900.0,780.0,9.4,,,,,,,,,
513,37,3.48,2.51,0.0,0.0,0.04,0.56,0.0,0.31,0.15,0.0,0.0,0.0,0.0,0.0,130.0,,,,,,,672.2542000000011,6.937419999999988,10.0,870.0,120.0,375.0,120.0,1154.0,896.0,9.6,,,,,,,,,
514,37,3.5,2.32,0.0,0.0,0.04,0.59,0.0,0.29,0.33,0.0,0.0,0.0,0.0,0.0,230.0,,,,,,,668.8604600000011,7.107879999999976,10.0,870.0,120.0,375.0,120.0,1161.0,850.0,12.0,,,,,,,,,
515,38,3.5,2.5,0.004,0.02,0.035,0.25,1.4,0.0,0.0,0.0,0.0,0.0,0.0,0.0,,,,,,,,555.2721599999993,5.417639999999999,,900.0,120.0,375.0,240.0,,,6.5,307.0,,,,,,,,
516,38,3.5,2.5,0.004,0.02,0.035,0.25,1.4,0.0,0.3,0.0,0.0,0.0,0.0,0.0,,,,,,,,502.34233999999947,5.445779999999998,,900.0,120.0,375.0,240.0,,,5.7,302.0,,,,,,,,
517,38,3.5,2.5,0.004,0.02,0.035,0.25,1.4,0.0,0.35,0.0,0.0,0.0,0.0,0.0,,,,,,,,502.34233999999947,5.445779999999998,,900.0,120.0,375.0,240.0,,,5.9,306.0,,,,,,,,
518,38,3.5,2.5,0.004,0.02,0.035,0.25,1.4,0.0,0.0,0.0,0.0,0.0,0.0,0.0,,,,,,,,555.2721599999993,5.417639999999999,,900.0,120.0,375.0,240.0,,,6.9,297.0,,,,,,,,
519,38,3.5,2.5,0.004,0.02,0.035,0.25,0.4,0.0,0.0,0.0,0.0,0.0,0.0,0.0,,,,,,,,577.7723999999997,4.277379999999996,,900.0,120.0,375.0,240.0,,,7.3,303.0,,,,,,,,
520,38,3.5,2.5,0.004,0.02,0.035,0.25,0.4,0.0,0.0,0.0,0.0,0.0,0.0,0.0,,,,,,,,577.7723999999997,4.277379999999996,,900.0,120.0,375.0,240.0,,,7.1,305.0,,,,,,,,
521,38,3.5,2.5,0.004,0.02,0.035,0.25,0.4,0.0,0.0,0.0,0.0,0.0,0.0,0.0,,,,,,,,577.7723999999997,4.277379999999996,,900.0,120.0,375.0,240.0,,,5.5,322.0,,,,,,,,
522,38,3.1,2.5,0.004,0.02,0.035,0.25,0.4,0.0,0.0,0.0,0.0,0.0,0.0,0.0,,,,,,,,587.1466599999993,4.284919999999997,,900.0,120.0,375.0,240.0,,,7.5,310.0,,,,,,,,
523,38,3.5,2.5,0.004,0.02,0.035,0.25,1.4,0.0,0.0,0.0,0.0,0.0,0.0,0.0,,,,,,,,555.2721599999993,5.417639999999999,,900.0,120.0,325.0,240.0,,,4.3,378.0,,,,,,,,
524,38,3.5,2.5,0.004,0.02,0.035,0.25,1.4,0.0,0.3,0.0,0.0,0.0,0.0,0.0,,,,,,,,502.34233999999947,5.445779999999998,,900.0,120.0,325.0,240.0,,,3.6,373.0,,,,,,,,
525,38,3.5,2.5,0.004,0.02,0.035,0.25,1.4,0.0,0.35,0.0,0.0,0.0,0.0,0.0,,,,,,,,502.34233999999947,5.445779999999998,,900.0,120.0,325.0,240.0,,,3.2,373.0,,,,,,,,
526,38,3.5,2.5,0.004,0.02,0.035,0.25,1.4,0.0,0.0,0.0,0.0,0.0,0.0,0.0,,,,,,,,555.2721599999993,5.417639999999999,,900.0,120.0,325.0,240.0,,,3.5,356.0,,,,,,,,
527,38,3.5,2.5,0.004,0.02,0.035,0.25,0.4,0.0,0.0,0.0,0.0,0.0,0.0,0.0,,,,,,,,577.7723999999997,4.277379999999996,,900.0,120.0,325.0,240.0,,,5.0,365.0,,,,,,,,
528,38,3.5,2.5,0.004,0.02,0.035,0.25,0.4,0.0,0.0,0.0,0.0,0.0,0.0,0.0,,,,,,,,577.7723999999997,4.277379999999996,,900.0,120.0,325.0,240.0,,,4.0,369.0,,,,,,,,
529,38,3.5,2.5,0.004,0.02,0.035,0.25,0.4,0.0,0.0,0.0,0.0,0.0,0.0,0.0,,,,,,,,577.7723999999997,4.277379999999996,,900.0,120.0,325.0,240.0,,,2.4,347.0,,,,,,,,
530,38,3.1,2.5,0.004,0.02,0.035,0.25,0.4,0.0,0.0,0.0,0.0,0.0,0.0,0.0,,,,,,,,587.1466599999993,4.284919999999997,,900.0,120.0,325.0,240.0,,,4.8,374.0,,,,,,,,
531,39,3.6,3.2,0.013000000000000001,0.015,0.06,0.24,0.68,0.78,0.31,0.0,0.0,0.0,0.0,0.0,337.0,,,,,,,748.6821999999996,8.522699999999984,,900.0,60.0,435.0,60.0,1024.0,600.0,3.15,330.0,,,,,,,32.5,
532,39,3.6,3.2,0.013000000000000001,0.015,0.06,0.24,0.68,0.78,0.31,0.0,0.0,0.0,0.0,0.0,337.0,,,,,,,748.6821999999996,8.522699999999984,,900.0,60.0,409.0,60.0,1025.0,550.0,6.6,304.0,,,,,,,44.0,
533,39,3.6,3.2,0.013000000000000001,0.015,0.06,0.24,0.68,0.78,0.31,0.0,0.0,0.0,0.0,0.0,337.0,,,,,,,748.6821999999996,8.522699999999984,,900.0,60.0,381.0,60.0,1040.0,670.0,6.7,325.0,,,,,,,37.5,
534,39,3.6,3.58,0.01,0.013999999999999999,0.054000000000000006,0.24,0.65,0.68,0.32,0.0,0.0,0.0,0.0,0.0,480.0,,,,,,,746.8735999999996,7.307179999999997,,900.0,60.0,430.0,60.0,1123.0,580.0,4.0,331.0,,,,,,,33.0,
535,39,3.6,3.58,0.01,0.013999999999999999,0.054000000000000006,0.24,0.65,0.68,0.32,0.0,0.0,0.0,0.0,0.0,480.0,,,,,,,746.8735999999996,7.307179999999997,,900.0,60.0,408.0,60.0,1100.0,555.0,4.25,313.0,,,,,,,39.0,
536,39,3.6,3.58,0.01,0.013999999999999999,0.054000000000000006,0.24,0.65,0.68,0.32,0.0,0.0,0.0,0.0,0.0,480.0,,,,,,,746.8735999999996,7.307179999999997,,900.0,60.0,380.0,60.0,1125.0,730.0,9.4,330.0,,,,,,,40.0,
537,39,3.66,2.69,0.005,0.012,0.047,0.2,0.61,0.59,0.28,0.0,0.0,0.0,0.0,0.0,400.0,,,,,,,761.6286000000003,6.335500000000003,,970.0,60.0,440.0,60.0,925.0,525.0,1.5,,,,,,,,39.5,
538,39,3.66,2.69,0.005,0.012,0.047,0.2,0.61,0.59,0.28,0.0,0.0,0.0,0.0,0.0,400.0,,,,,,,761.6286000000003,6.335500000000003,,970.0,60.0,410.0,60.0,965.0,500.0,3.6,,,,,,,,57.5,
539,39,3.66,2.69,0.005,0.012,0.047,0.2,0.61,0.59,0.28,0.0,0.0,0.0,0.0,0.0,400.0,,,,,,,761.6286000000003,6.335500000000003,,970.0,60.0,370.0,60.0,1090.0,670.0,6.1,,,,,,,,66.0,
540,39,3.66,2.69,0.005,0.012,0.047,0.2,0.61,0.59,0.28,0.0,0.0,0.0,0.0,0.0,400.0,,,,,,,761.6286000000003,6.335500000000003,,970.0,60.0,340.0,60.0,1250.0,900.0,9.1,,,,,,,,57.0,
541,39,3.66,2.69,0.005,0.012,0.047,0.2,0.61,0.59,0.28,0.0,0.0,0.0,0.0,0.0,400.0,,,,,,,761.6286000000003,6.335500000000003,,900.0,60.0,454.0,60.0,990.0,525.0,2.5,338.0,,,,,,,15.0,
542,39,3.66,2.69,0.005,0.012,0.047,0.2,0.61,0.59,0.28,0.0,0.0,0.0,0.0,0.0,400.0,,,,,,,761.6286000000003,6.335500000000003,,900.0,60.0,415.0,60.0,1025.0,550.0,6.4,304.0,,,,,,,40.0,
543,39,3.66,2.69,0.005,0.012,0.047,0.2,0.61,0.59,0.28,0.0,0.0,0.0,0.0,0.0,400.0,,,,,,,761.6286000000003,6.335500000000003,,900.0,60.0,375.0,60.0,1040.0,775.0,7.0,338.0,,,,,,,38.0,
544,39,3.66,2.69,0.005,0.012,0.047,0.2,0.61,0.59,0.28,0.0,0.0,0.0,0.0,0.0,400.0,,,,,,,761.6286000000003,6.335500000000003,,900.0,60.0,360.0,60.0,1190.0,880.0,5.35,363.0,,,,,,,33.0,
545,40,3.68,2.52,0.008,0.02,0.055,0.25,0.52,0.0,0.0,0.0,0.0,0.0,0.0,0.0,200.0,,,,,,,582.7578199999988,9.125219999999993,,900.0,60.0,,,,,,,,,,,,,,
546,40,3.67,3.07,0.006,0.02,0.04,0.3,0.52,0.0,0.0,0.0,0.0,0.0,0.0,0.0,200.0,,,,,,,492.94135999999907,10.191519999999999,,900.0,60.0,,,,,,,,,,,,,,
547,40,3.62,2.61,0.008,0.03,0.04,0.26,1.96,0.0,0.27,0.0,0.0,0.0,0.0,0.0,200.0,,,,,,,535.1675199999983,9.687239999999997,,900.0,60.0,,,,,,,,,,,,,,
548,40,3.64,2.01,0.006999999999999999,0.02,0.038,0.24,0.52,0.0,0.0,0.0,0.0,0.0,0.0,0.0,200.0,,,,,,,565.6535399999988,11.26222000000003,,900.0,60.0,,,,,,,,,,,,,,
549,40,3.7,2.62,0.01,0.03,0.038,0.25,1.94,0.0,0.0,0.0,0.0,0.0,0.0,0.0,200.0,,,,,,,569.6847999999966,10.521879999999994,,900.0,60.0,,,,,,,,,,,,,,
550,41,3.6,2.66,0.01,0.05,0.085,0.13,0.52,0.52,0.0,0.0,0.0,0.0,0.0,0.0,275.0,,,,,,,745.2904000000001,7.01615999999996,12.5,920.0,120.0,320.0,120.0,1191.0,925.0,3.8,326.0,,,,,,,,
551,41,3.2,2.5,0.015,0.04,0.085,0.15,0.97,0.6,0.0,0.0,0.0,0.0,0.0,0.0,275.0,,,,,,,751.7468,6.221759999999995,12.5,920.0,120.0,320.0,120.0,1140.0,889.0,3.5,288.0,,,,,,,,
552,41,3.6,2.66,0.01,0.05,0.085,0.13,0.52,0.52,0.0,0.0,0.0,0.0,0.0,0.0,150.0,,,,,,,745.2904000000001,7.01615999999996,25.0,920.0,120.0,320.0,120.0,1282.0,956.0,4.1,362.0,,,,,,,,
553,41,3.2,2.5,0.015,0.04,0.085,0.15,0.97,0.6,0.0,0.0,0.0,0.0,0.0,0.0,150.0,,,,,,,751.7468,6.221759999999995,25.0,920.0,120.0,320.0,120.0,1260.0,885.0,4.5,373.0,,,,,,,,
554,41,3.6,2.66,0.01,0.05,0.085,0.13,0.52,0.52,0.0,0.0,0.0,0.0,0.0,0.0,100.0,,,,,,,745.2904000000001,7.01615999999996,50.0,920.0,120.0,320.0,120.0,1204.0,754.0,5.5,331.0,,,,,,,,
555,41,3.2,2.5,0.015,0.04,0.085,0.15,0.97,0.6,0.0,0.0,0.0,0.0,0.0,0.0,100.0,,,,,,,751.7468,6.221759999999995,50.0,920.0,120.0,320.0,120.0,1187.0,790.0,2.9,325.0,,,,,,,,
556,41,3.6,2.66,0.01,0.05,0.085,0.13,0.52,0.52,0.0,0.0,0.0,0.0,0.0,0.0,275.0,,,,,,,745.2904000000001,7.01615999999996,12.5,900.0,120.0,340.0,120.0,1096.0,763.0,6.6,286.0,,,,,,,,
557,41,3.2,2.5,0.015,0.04,0.085,0.15,0.97,0.6,0.0,0.0,0.0,0.0,0.0,0.0,275.0,,,,,,,751.7468,6.221759999999995,12.5,900.0,120.0,340.0,120.0,1034.0,862.0,6.2,260.0,,,,,,,,
558,41,3.6,2.66,0.01,0.05,0.085,0.13,0.52,0.52,0.0,0.0,0.0,0.0,0.0,0.0,150.0,,,,,,,745.2904000000001,7.01615999999996,25.0,900.0,120.0,340.0,120.0,1026.0,754.0,4.9,276.0,,,,,,,,
559,41,3.2,2.5,0.015,0.04,0.085,0.15,0.97,0.6,0.0,0.0,0.0,0.0,0.0,0.0,150.0,,,,,,,751.7468,6.221759999999995,25.0,900.0,120.0,340.0,120.0,1062.0,766.0,6.5,285.0,,,,,,,,
560,41,3.6,2.66,0.01,0.05,0.085,0.13,0.52,0.52,0.0,0.0,0.0,0.0,0.0,0.0,100.0,,,,,,,745.2904000000001,7.01615999999996,50.0,900.0,120.0,340.0,120.0,1091.0,740.0,6.5,293.0,,,,,,,,
561,41,3.2,2.5,0.015,0.04,0.085,0.15,0.97,0.6,0.0,0.0,0.0,0.0,0.0,0.0,100.0,,,,,,,751.7468,6.221759999999995,50.0,900.0,120.0,340.0,120.0,1091.0,768.0,5.3,298.0,,,,,,,,
562,41,3.6,2.66,0.01,0.05,0.085,0.13,0.52,0.52,0.0,0.0,0.0,0.0,0.0,0.0,275.0,,,,,,,745.2904000000001,7.01615999999996,12.5,880.0,120.0,360.0,120.0,951.0,579.0,8.5,254.0,,,,,,,,
563,41,3.2,2.5,0.015,0.04,0.085,0.15,0.97,0.6,0.0,0.0,0.0,0.0,0.0,0.0,275.0,,,,,,,751.7468,6.221759999999995,12.5,880.0,120.0,360.0,120.0,915.0,742.0,8.9,248.0,,,,,,,,
564,41,3.6,2.66,0.01,0.05,0.085,0.13,0.52,0.52,0.0,0.0,0.0,0.0,0.0,0.0,150.0,,,,,,,745.2904000000001,7.01615999999996,25.0,880.0,120.0,360.0,120.0,931.0,714.0,8.8,242.0,,,,,,,,
565,41,3.2,2.5,0.015,0.04,0.085,0.15,0.97,0.6,0.0,0.0,0.0,0.0,0.0,0.0,150.0,,,,,,,751.7468,6.221759999999995,25.0,880.0,120.0,360.0,120.0,1052.0,724.0,6.6,289.0,,,,,,,,
566,41,3.6,2.66,0.01,0.05,0.085,0.13,0.52,0.52,0.0,0.0,0.0,0.0,0.0,0.0,100.0,,,,,,,745.2904000000001,7.01615999999996,50.0,880.0,120.0,360.0,120.0,1003.0,627.0,8.0,270.0,,,,,,,,
567,41,3.2,2.5,0.015,0.04,0.085,0.15,0.97,0.6,0.0,0.0,0.0,0.0,0.0,0.0,100.0,,,,,,,751.7468,6.221759999999995,50.0,880.0,120.0,360.0,120.0,937.0,656.0,9.6,240.0,,,,,,,,
568,41,3.6,2.66,0.01,0.05,0.085,0.13,0.52,0.52,0.0,0.0,0.0,0.0,0.0,0.0,275.0,,,,,,,745.2904000000001,7.01615999999996,12.5,860.0,120.0,380.0,120.0,862.0,613.0,11.3,221.0,,,,,,,,
569,41,3.2,2.5,0.015,0.04,0.085,0.15,0.97,0.6,0.0,0.0,0.0,0.0,0.0,0.0,275.0,,,,,,,751.7468,6.221759999999995,12.5,860.0,120.0,380.0,120.0,852.0,651.0,8.8,223.0,,,,,,,,
570,41,3.6,2.66,0.01,0.05,0.085,0.13,0.52,0.52,0.0,0.0,0.0,0.0,0.0,0.0,150.0,,,,,,,745.2904000000001,7.01615999999996,25.0,860.0,120.0,380.0,120.0,860.0,605.0,10.2,220.0,,,,,,,,
571,41,3.2,2.5,0.015,0.04,0.085,0.15,0.97,0.6,0.0,0.0,0.0,0.0,0.0,0.0,150.0,,,,,,,751.7468,6.221759999999995,25.0,860.0,120.0,380.0,120.0,825.0,643.0,11.6,218.0,,,,,,,,
572,41,3.6,2.66,0.01,0.05,0.085,0.13,0.52,0.52,0.0,0.0,0.0,0.0,0.0,0.0,100.0,,,,,,,745.2904000000001,7.01615999999996,50.0,860.0,120.0,380.0,120.0,992.0,651.0,9.8,266.0,,,,,,,,
573,41,3.2,2.5,0.015,0.04,0.085,0.15,0.97,0.6,0.0,0.0,0.0,0.0,0.0,0.0,100.0,,,,,,,751.7468,6.221759999999995,50.0,860.0,120.0,380.0,120.0,928.0,703.0,6.9,225.0,,,,,,,,
574,41,3.5,2.35,0.015,0.035,0.065,0.13,1.0,0.95,0.0,0.0,0.0,0.0,0.0,0.0,275.0,,,,,,,760.3102000000001,5.865180000000003,12.5,920.0,120.0,320.0,120.0,1231.0,956.0,3.1,346.0,,,,,,,,
575,41,3.5,2.35,0.015,0.035,0.065,0.13,1.0,0.95,0.0,0.0,0.0,0.0,0.0,0.0,150.0,,,,,,,760.3102000000001,5.865180000000003,25.0,920.0,120.0,320.0,120.0,1091.0,808.0,6.9,290.0,,,,,,,,
576,41,3.5,2.35,0.015,0.035,0.065,0.13,1.0,0.95,0.0,0.0,0.0,0.0,0.0,0.0,100.0,,,,,,,760.3102000000001,5.865180000000003,50.0,920.0,120.0,320.0,120.0,1230.0,826.0,5.1,337.0,,,,,,,,
577,41,3.5,2.35,0.015,0.035,0.065,0.13,1.0,0.95,0.0,0.0,0.0,0.0,0.0,0.0,275.0,,,,,,,760.3102000000001,5.865180000000003,12.5,900.0,120.0,340.0,120.0,1003.0,793.0,6.6,258.0,,,,,,,,
578,41,3.5,2.35,0.015,0.035,0.065,0.13,1.0,0.95,0.0,0.0,0.0,0.0,0.0,0.0,150.0,,,,,,,760.3102000000001,5.865180000000003,25.0,900.0,120.0,340.0,120.0,971.0,713.0,10.7,262.0,,,,,,,,
579,41,3.5,2.35,0.015,0.035,0.065,0.13,1.0,0.95,0.0,0.0,0.0,0.0,0.0,0.0,100.0,,,,,,,760.3102000000001,5.865180000000003,50.0,900.0,120.0,340.0,120.0,1104.0,775.0,5.7,297.0,,,,,,,,
580,41,3.5,2.35,0.015,0.035,0.065,0.13,1.0,0.95,0.0,0.0,0.0,0.0,0.0,0.0,275.0,,,,,,,760.3102000000001,5.865180000000003,12.5,880.0,120.0,360.0,120.0,883.0,676.0,8.2,229.0,,,,,,,,
581,41,3.5,2.35,0.015,0.035,0.065,0.13,1.0,0.95,0.0,0.0,0.0,0.0,0.0,0.0,150.0,,,,,,,760.3102000000001,5.865180000000003,25.0,880.0,120.0,360.0,120.0,1023.0,721.0,8.3,276.0,,,,,,,,
582,41,3.5,2.35,0.015,0.035,0.065,0.13,1.0,0.95,0.0,0.0,0.0,0.0,0.0,0.0,100.0,,,,,,,760.3102000000001,5.865180000000003,50.0,880.0,120.0,360.0,120.0,986.0,722.0,9.6,258.0,,,,,,,,
583,41,3.5,2.35,0.015,0.035,0.065,0.13,1.0,0.95,0.0,0.0,0.0,0.0,0.0,0.0,275.0,,,,,,,760.3102000000001,5.865180000000003,12.5,860.0,120.0,380.0,120.0,868.0,614.0,11.0,225.0,,,,,,,,
584,41,3.5,2.35,0.015,0.035,0.065,0.13,1.0,0.95,0.0,0.0,0.0,0.0,0.0,0.0,150.0,,,,,,,760.3102000000001,5.865180000000003,25.0,860.0,120.0,380.0,120.0,921.0,693.0,11.0,249.0,,,,,,,,
585,41,3.5,2.35,0.015,0.035,0.065,0.13,1.0,0.95,0.0,0.0,0.0,0.0,0.0,0.0,100.0,,,,,,,760.3102000000001,5.865180000000003,50.0,860.0,120.0,380.0,120.0,933.0,686.0,5.7,232.0,,,,,,,,
586,41,3.55,2.3,0.015,0.035,0.06,0.13,1.45,0.6,0.0,0.0,0.0,0.0,0.0,0.0,275.0,,,,,,,764.0306,7.016799999999996,12.5,920.0,120.0,320.0,120.0,1191.0,926.0,3.4,330.0,,,,,,,,
587,41,3.55,2.3,0.015,0.035,0.06,0.13,1.45,0.6,0.0,0.0,0.0,0.0,0.0,0.0,150.0,,,,,,,764.0306,7.016799999999996,25.0,920.0,120.0,320.0,120.0,1130.0,888.0,5.6,301.0,,,,,,,,
588,41,3.55,2.3,0.015,0.035,0.06,0.13,1.45,0.6,0.0,0.0,0.0,0.0,0.0,0.0,100.0,,,,,,,764.0306,7.016799999999996,50.0,920.0,120.0,320.0,120.0,1087.0,755.0,3.5,310.0,,,,,,,,
589,41,3.55,2.3,0.015,0.035,0.06,0.13,1.45,0.6,0.0,0.0,0.0,0.0,0.0,0.0,275.0,,,,,,,764.0306,7.016799999999996,12.5,900.0,120.0,340.0,120.0,1046.0,799.0,5.9,284.0,,,,,,,,
590,41,3.55,2.3,0.015,0.035,0.06,0.13,1.45,0.6,0.0,0.0,0.0,0.0,0.0,0.0,150.0,,,,,,,764.0306,7.016799999999996,25.0,900.0,120.0,340.0,120.0,868.0,740.0,3.5,230.0,,,,,,,,
591,41,3.55,2.3,0.015,0.035,0.06,0.13,1.45,0.6,0.0,0.0,0.0,0.0,0.0,0.0,100.0,,,,,,,764.0306,7.016799999999996,50.0,900.0,120.0,340.0,120.0,1065.0,755.0,4.3,280.0,,,,,,,,
592,41,3.55,2.3,0.015,0.035,0.06,0.13,1.45,0.6,0.0,0.0,0.0,0.0,0.0,0.0,275.0,,,,,,,764.0306,7.016799999999996,12.5,880.0,120.0,360.0,120.0,914.0,647.0,8.6,250.0,,,,,,,,
593,41,3.55,2.3,0.015,0.035,0.06,0.13,1.45,0.6,0.0,0.0,0.0,0.0,0.0,0.0,150.0,,,,,,,764.0306,7.016799999999996,25.0,880.0,120.0,360.0,120.0,1091.0,751.0,8.3,289.0,,,,,,,,
594,41,3.55,2.3,0.015,0.035,0.06,0.13,1.45,0.6,0.0,0.0,0.0,0.0,0.0,0.0,100.0,,,,,,,764.0306,7.016799999999996,50.0,880.0,120.0,360.0,120.0,946.0,666.0,9.0,256.0,,,,,,,,
595,41,3.55,2.3,0.015,0.035,0.06,0.13,1.45,0.6,0.0,0.0,0.0,0.0,0.0,0.0,275.0,,,,,,,764.0306,7.016799999999996,12.5,860.0,120.0,380.0,120.0,883.0,651.0,10.3,230.0,,,,,,,,
596,41,3.55,2.3,0.015,0.035,0.06,0.13,1.45,0.6,0.0,0.0,0.0,0.0,0.0,0.0,150.0,,,,,,,764.0306,7.016799999999996,25.0,860.0,120.0,380.0,120.0,935.0,712.0,7.3,243.0,,,,,,,,
597,41,3.55,2.3,0.015,0.035,0.06,0.13,1.45,0.6,0.0,0.0,0.0,0.0,0.0,0.0,100.0,,,,,,,764.0306,7.016799999999996,50.0,860.0,120.0,380.0,120.0,930.0,695.0,8.2,242.0,,,,,,,,
598,41,3.6,2.4,0.01,0.035,0.057999999999999996,0.19,0.98,0.22,0.0,0.0,0.0,0.0,0.0,0.0,275.0,,,,,,,463.92267999999933,7.734479999999997,12.5,920.0,120.0,320.0,120.0,1078.0,823.0,8.0,280.0,,,,,,,,
599,41,3.6,2.4,0.01,0.035,0.057999999999999996,0.19,0.98,0.22,0.0,0.0,0.0,0.0,0.0,0.0,150.0,,,,,,,463.92267999999933,7.734479999999997,25.0,920.0,120.0,320.0,120.0,1263.0,898.0,4.3,366.0,,,,,,,,
600,41,3.6,2.4,0.01,0.035,0.057999999999999996,0.19,0.98,0.22,0.0,0.0,0.0,0.0,0.0,0.0,100.0,,,,,,,463.92267999999933,7.734479999999997,50.0,920.0,120.0,320.0,120.0,1204.0,741.0,5.7,335.0,,,,,,,,
601,41,3.6,2.4,0.01,0.035,0.057999999999999996,0.19,0.98,0.22,0.0,0.0,0.0,0.0,0.0,0.0,275.0,,,,,,,463.92267999999933,7.734479999999997,12.5,900.0,120.0,340.0,120.0,1068.0,855.0,6.8,286.0,,,,,,,,
602,41,3.6,2.4,0.01,0.035,0.057999999999999996,0.19,0.98,0.22,0.0,0.0,0.0,0.0,0.0,0.0,150.0,,,,,,,463.92267999999933,7.734479999999997,25.0,900.0,120.0,340.0,120.0,945.0,701.0,7.0,258.0,,,,,,,,
603,41,3.6,2.4,0.01,0.035,0.057999999999999996,0.19,0.98,0.22,0.0,0.0,0.0,0.0,0.0,0.0,100.0,,,,,,,463.92267999999933,7.734479999999997,50.0,900.0,120.0,340.0,120.0,1065.0,698.0,5.9,275.0,,,,,,,,
604,41,3.6,2.4,0.01,0.035,0.057999999999999996,0.19,0.98,0.22,0.0,0.0,0.0,0.0,0.0,0.0,275.0,,,,,,,463.92267999999933,7.734479999999997,12.5,880.0,120.0,360.0,120.0,903.0,635.0,8.6,248.0,,,,,,,,
605,41,3.6,2.4,0.01,0.035,0.057999999999999996,0.19,0.98,0.22,0.0,0.0,0.0,0.0,0.0,0.0,150.0,,,,,,,463.92267999999933,7.734479999999997,25.0,880.0,120.0,360.0,120.0,836.0,664.0,7.0,222.0,,,,,,,,
606,41,3.6,2.4,0.01,0.035,0.057999999999999996,0.19,0.98,0.22,0.0,0.0,0.0,0.0,0.0,0.0,100.0,,,,,,,463.92267999999933,7.734479999999997,50.0,880.0,120.0,360.0,120.0,1003.0,641.0,7.1,265.0,,,,,,,,
607,41,3.6,2.4,0.01,0.035,0.057999999999999996,0.19,0.98,0.22,0.0,0.0,0.0,0.0,0.0,0.0,275.0,,,,,,,463.92267999999933,7.734479999999997,12.5,860.0,120.0,380.0,120.0,868.0,627.0,8.8,226.0,,,,,,,,
608,41,3.6,2.4,0.01,0.035,0.057999999999999996,0.19,0.98,0.22,0.0,0.0,0.0,0.0,0.0,0.0,150.0,,,,,,,463.92267999999933,7.734479999999997,25.0,860.0,120.0,380.0,120.0,1013.0,686.0,8.3,270.0,,,,,,,,
609,41,3.6,2.4,0.01,0.035,0.057999999999999996,0.19,0.98,0.22,0.0,0.0,0.0,0.0,0.0,0.0,100.0,,,,,,,463.92267999999933,7.734479999999997,50.0,860.0,120.0,380.0,120.0,961.0,627.0,7.5,245.0,,,,,,,,
610,41,3.3,2.2,0.012,0.02,0.055,0.1,1.49,1.03,0.0,0.0,0.0,0.0,0.0,0.0,275.0,,,,,,,749.0798000000004,6.380719999999993,12.5,920.0,120.0,320.0,120.0,1216.0,936.0,3.8,361.0,,,,,,,,
611,41,3.7,2.45,0.015,0.035,0.055,0.18,0.49,0.59,0.0,0.0,0.0,0.0,0.0,0.0,275.0,,,,,,,818.5564,5.9537200000000094,12.5,920.0,120.0,320.0,120.0,1104.0,855.0,7.5,299.0,,,,,,,,
612,41,3.3,2.2,0.012,0.02,0.055,0.1,1.49,1.03,0.0,0.0,0.0,0.0,0.0,0.0,150.0,,,,,,,749.0798000000004,6.380719999999993,25.0,920.0,120.0,320.0,120.0,1215.0,968.0,4.4,368.0,,,,,,,,
613,41,3.7,2.45,0.015,0.035,0.055,0.18,0.49,0.59,0.0,0.0,0.0,0.0,0.0,0.0,150.0,,,,,,,818.5564,5.9537200000000094,25.0,920.0,120.0,320.0,120.0,1265.0,985.0,4.9,371.0,,,,,,,,
614,41,3.3,2.2,0.012,0.02,0.055,0.1,1.49,1.03,0.0,0.0,0.0,0.0,0.0,0.0,100.0,,,,,,,749.0798000000004,6.380719999999993,50.0,920.0,120.0,320.0,120.0,1129.0,798.0,4.9,312.0,,,,,,,,
615,41,3.7,2.45,0.015,0.035,0.055,0.18,0.49,0.59,0.0,0.0,0.0,0.0,0.0,0.0,100.0,,,,,,,818.5564,5.9537200000000094,50.0,920.0,120.0,320.0,120.0,1134.0,764.0,3.2,315.0,,,,,,,,
616,41,3.3,2.2,0.012,0.02,0.055,0.1,1.49,1.03,0.0,0.0,0.0,0.0,0.0,0.0,275.0,,,,,,,749.0798000000004,6.380719999999993,12.5,900.0,120.0,340.0,120.0,984.0,786.0,6.2,258.0,,,,,,,,
617,41,3.7,2.45,0.015,0.035,0.055,0.18,0.49,0.59,0.0,0.0,0.0,0.0,0.0,0.0,275.0,,,,,,,818.5564,5.9537200000000094,12.5,900.0,120.0,340.0,120.0,956.0,747.0,8.5,281.0,,,,,,,,
618,41,3.3,2.2,0.012,0.02,0.055,0.1,1.49,1.03,0.0,0.0,0.0,0.0,0.0,0.0,150.0,,,,,,,749.0798000000004,6.380719999999993,25.0,900.0,120.0,340.0,120.0,914.0,702.0,9.1,248.0,,,,,,,,
619,41,3.7,2.45,0.015,0.035,0.055,0.18,0.49,0.59,0.0,0.0,0.0,0.0,0.0,0.0,150.0,,,,,,,818.5564,5.9537200000000094,25.0,900.0,120.0,340.0,120.0,1003.0,741.0,8.6,268.0,,,,,,,,
620,41,3.3,2.2,0.012,0.02,0.055,0.1,1.49,1.03,0.0,0.0,0.0,0.0,0.0,0.0,100.0,,,,,,,749.0798000000004,6.380719999999993,50.0,900.0,120.0,340.0,120.0,1091.0,762.0,5.5,294.0,,,,,,,,
621,41,3.7,2.45,0.015,0.035,0.055,0.18,0.49,0.59,0.0,0.0,0.0,0.0,0.0,0.0,100.0,,,,,,,818.5564,5.9537200000000094,50.0,900.0,120.0,340.0,120.0,1078.0,739.0,5.1,285.0,,,,,,,,
622,41,3.3,2.2,0.012,0.02,0.055,0.1,1.49,1.03,0.0,0.0,0.0,0.0,0.0,0.0,275.0,,,,,,,749.0798000000004,6.380719999999993,12.5,880.0,120.0,360.0,120.0,883.0,711.0,7.1,228.0,,,,,,,,
623,41,3.7,2.45,0.015,0.035,0.055,0.18,0.49,0.59,0.0,0.0,0.0,0.0,0.0,0.0,275.0,,,,,,,818.5564,5.9537200000000094,12.5,880.0,120.0,360.0,120.0,925.0,704.0,8.5,253.0,,,,,,,,
624,41,3.3,2.2,0.012,0.02,0.055,0.1,1.49,1.03,0.0,0.0,0.0,0.0,0.0,0.0,150.0,,,,,,,749.0798000000004,6.380719999999993,25.0,880.0,120.0,360.0,120.0,808.0,652.0,9.3,221.0,,,,,,,,
625,41,3.7,2.45,0.015,0.035,0.055,0.18,0.49,0.59,0.0,0.0,0.0,0.0,0.0,0.0,150.0,,,,,,,818.5564,5.9537200000000094,25.0,880.0,120.0,360.0,120.0,919.0,675.0,8.6,249.0,,,,,,,,
626,41,3.3,2.2,0.012,0.02,0.055,0.1,1.49,1.03,0.0,0.0,0.0,0.0,0.0,0.0,100.0,,,,,,,749.0798000000004,6.380719999999993,50.0,880.0,120.0,360.0,120.0,1018.0,720.0,7.4,238.0,,,,,,,,
627,41,3.7,2.45,0.015,0.035,0.055,0.18,0.49,0.59,0.0,0.0,0.0,0.0,0.0,0.0,100.0,,,,,,,818.5564,5.9537200000000094,50.0,880.0,120.0,360.0,120.0,923.0,646.0,8.1,226.0,,,,,,,,
628,41,3.3,2.2,0.012,0.02,0.055,0.1,1.49,1.03,0.0,0.0,0.0,0.0,0.0,0.0,275.0,,,,,,,749.0798000000004,6.380719999999993,12.5,860.0,120.0,380.0,120.0,852.0,648.0,8.5,228.0,,,,,,,,
629,41,3.7,2.45,0.015,0.035,0.055,0.18,0.49,0.59,0.0,0.0,0.0,0.0,0.0,0.0,275.0,,,,,,,818.5564,5.9537200000000094,12.5,860.0,120.0,380.0,120.0,909.0,648.0,11.4,241.0,,,,,,,,
630,41,3.3,2.2,0.012,0.02,0.055,0.1,1.49,1.03,0.0,0.0,0.0,0.0,0.0,0.0,150.0,,,,,,,749.0798000000004,6.380719999999993,25.0,860.0,120.0,380.0,120.0,842.0,683.0,11.4,231.0,,,,,,,,
631,41,3.7,2.45,0.015,0.035,0.055,0.18,0.49,0.59,0.0,0.0,0.0,0.0,0.0,0.0,150.0,,,,,,,818.5564,5.9537200000000094,25.0,860.0,120.0,380.0,120.0,1052.0,722.0,6.9,280.0,,,,,,,,
632,41,3.3,2.2,0.012,0.02,0.055,0.1,1.49,1.03,0.0,0.0,0.0,0.0,0.0,0.0,100.0,,,,,,,749.0798000000004,6.380719999999993,50.0,860.0,120.0,380.0,120.0,926.0,634.0,6.4,235.0,,,,,,,,
633,41,3.7,2.45,0.015,0.035,0.055,0.18,0.49,0.59,0.0,0.0,0.0,0.0,0.0,0.0,100.0,,,,,,,818.5564,5.9537200000000094,50.0,860.0,120.0,380.0,120.0,939.0,695.0,8.2,243.0,,,,,,,,
634,41,3.6,2.5,0.011000000000000001,0.025,0.051,0.1,1.55,1.0,0.0,0.0,0.0,0.0,0.0,0.0,275.0,,,,,,,770.0338000000004,6.977439999999988,12.5,920.0,120.0,320.0,120.0,1130.0,901.0,5.0,308.0,,,,,,,,
635,41,3.6,2.5,0.011000000000000001,0.025,0.051,0.1,1.55,1.0,0.0,0.0,0.0,0.0,0.0,0.0,150.0,,,,,,,770.0338000000004,6.977439999999988,25.0,920.0,120.0,320.0,120.0,1203.0,953.0,4.8,364.0,,,,,,,,
636,41,3.6,2.5,0.011000000000000001,0.025,0.051,0.1,1.55,1.0,0.0,0.0,0.0,0.0,0.0,0.0,100.0,,,,,,,770.0338000000004,6.977439999999988,50.0,920.0,120.0,320.0,120.0,1257.0,795.0,4.7,345.0,,,,,,,,
637,41,3.6,2.5,0.011000000000000001,0.025,0.051,0.1,1.55,1.0,0.0,0.0,0.0,0.0,0.0,0.0,275.0,,,,,,,770.0338000000004,6.977439999999988,12.5,900.0,120.0,340.0,120.0,1062.0,774.0,6.2,282.0,,,,,,,,
638,41,3.6,2.5,0.011000000000000001,0.025,0.051,0.1,1.55,1.0,0.0,0.0,0.0,0.0,0.0,0.0,150.0,,,,,,,770.0338000000004,6.977439999999988,25.0,900.0,120.0,340.0,120.0,925.0,700.0,9.7,249.0,,,,,,,,
639,41,3.6,2.5,0.011000000000000001,0.025,0.051,0.1,1.55,1.0,0.0,0.0,0.0,0.0,0.0,0.0,100.0,,,,,,,770.0338000000004,6.977439999999988,50.0,900.0,120.0,340.0,120.0,1091.0,739.0,5.0,295.0,,,,,,,,
640,41,3.6,2.5,0.011000000000000001,0.025,0.051,0.1,1.55,1.0,0.0,0.0,0.0,0.0,0.0,0.0,275.0,,,,,,,770.0338000000004,6.977439999999988,12.5,880.0,120.0,360.0,120.0,883.0,638.0,7.9,229.0,,,,,,,,
641,41,3.6,2.5,0.011000000000000001,0.025,0.051,0.1,1.55,1.0,0.0,0.0,0.0,0.0,0.0,0.0,150.0,,,,,,,770.0338000000004,6.977439999999988,25.0,880.0,120.0,360.0,120.0,878.0,678.0,6.6,236.0,,,,,,,,
642,41,3.6,2.5,0.011000000000000001,0.025,0.051,0.1,1.55,1.0,0.0,0.0,0.0,0.0,0.0,0.0,100.0,,,,,,,770.0338000000004,6.977439999999988,50.0,880.0,120.0,360.0,120.0,942.0,662.0,8.5,248.0,,,,,,,,
643,41,3.6,2.5,0.011000000000000001,0.025,0.051,0.1,1.55,1.0,0.0,0.0,0.0,0.0,0.0,0.0,275.0,,,,,,,770.0338000000004,6.977439999999988,12.5,860.0,120.0,380.0,120.0,873.0,649.0,8.4,226.0,,,,,,,,
644,41,3.6,2.5,0.011000000000000001,0.025,0.051,0.1,1.55,1.0,0.0,0.0,0.0,0.0,0.0,0.0,150.0,,,,,,,770.0338000000004,6.977439999999988,25.0,860.0,120.0,380.0,120.0,1052.0,723.0,6.3,286.0,,,,,,,,
645,41,3.6,2.5,0.011000000000000001,0.025,0.051,0.1,1.55,1.0,0.0,0.0,0.0,0.0,0.0,0.0,100.0,,,,,,,770.0338000000004,6.977439999999988,50.0,860.0,120.0,380.0,120.0,932.0,652.0,11.9,235.0,,,,,,,,
646,41,3.45,2.55,0.01,0.04,0.05,0.1,0.5,0.96,0.0,0.0,0.0,0.0,0.0,0.0,275.0,,,,,,,752.2170000000002,5.593479999999991,12.5,920.0,120.0,320.0,120.0,1183.0,832.0,2.9,254.0,,,,,,,,
647,41,3.45,2.55,0.01,0.04,0.05,0.1,0.5,0.96,0.0,0.0,0.0,0.0,0.0,0.0,150.0,,,,,,,752.2170000000002,5.593479999999991,25.0,920.0,120.0,320.0,120.0,1252.0,848.0,3.3,360.0,,,,,,,,
648,41,3.45,2.55,0.01,0.04,0.05,0.1,0.5,0.96,0.0,0.0,0.0,0.0,0.0,0.0,100.0,,,,,,,752.2170000000002,5.593479999999991,50.0,920.0,120.0,320.0,120.0,1191.0,732.0,5.4,328.0,,,,,,,,
649,41,3.45,2.55,0.01,0.04,0.05,0.1,0.5,0.96,0.0,0.0,0.0,0.0,0.0,0.0,275.0,,,,,,,752.2170000000002,5.593479999999991,12.5,900.0,120.0,340.0,120.0,1048.0,848.0,5.4,281.0,,,,,,,,
650,41,3.45,2.55,0.01,0.04,0.05,0.1,0.5,0.96,0.0,0.0,0.0,0.0,0.0,0.0,150.0,,,,,,,752.2170000000002,5.593479999999991,25.0,900.0,120.0,340.0,120.0,904.0,666.0,7.4,240.0,,,,,,,,
651,41,3.45,2.55,0.01,0.04,0.05,0.1,0.5,0.96,0.0,0.0,0.0,0.0,0.0,0.0,100.0,,,,,,,752.2170000000002,5.593479999999991,50.0,900.0,120.0,340.0,120.0,1029.0,723.0,4.6,276.0,,,,,,,,
652,41,3.45,2.55,0.01,0.04,0.05,0.1,0.5,0.96,0.0,0.0,0.0,0.0,0.0,0.0,275.0,,,,,,,752.2170000000002,5.593479999999991,12.5,880.0,120.0,360.0,120.0,897.0,647.0,8.3,230.0,,,,,,,,
653,41,3.45,2.55,0.01,0.04,0.05,0.1,0.5,0.96,0.0,0.0,0.0,0.0,0.0,0.0,150.0,,,,,,,752.2170000000002,5.593479999999991,25.0,880.0,120.0,360.0,120.0,1029.0,714.0,6.5,270.0,,,,,,,,
654,41,3.45,2.55,0.01,0.04,0.05,0.1,0.5,0.96,0.0,0.0,0.0,0.0,0.0,0.0,100.0,,,,,,,752.2170000000002,5.593479999999991,50.0,880.0,120.0,360.0,120.0,935.0,584.0,6.6,248.0,,,,,,,,
655,41,3.45,2.55,0.01,0.04,0.05,0.1,0.5,0.96,0.0,0.0,0.0,0.0,0.0,0.0,275.0,,,,,,,752.2170000000002,5.593479999999991,12.5,860.0,120.0,380.0,120.0,835.0,642.0,10.8,218.0,,,,,,,,
656,41,3.45,2.55,0.01,0.04,0.05,0.1,0.5,0.96,0.0,0.0,0.0,0.0,0.0,0.0,150.0,,,,,,,752.2170000000002,5.593479999999991,25.0,860.0,120.0,380.0,120.0,992.0,641.0,9.8,263.0,,,,,,,,
657,41,3.45,2.55,0.01,0.04,0.05,0.1,0.5,0.96,0.0,0.0,0.0,0.0,0.0,0.0,100.0,,,,,,,752.2170000000002,5.593479999999991,50.0,860.0,120.0,380.0,120.0,989.0,641.0,10.7,245.0,,,,,,,,
