Repository: danielponikowski/metal

# metallurgy-analysis
Analysis and build predictive models in metallurgy task.

File: data/dane-zeliwo-uzupelnienie_tw.csv (part 3 of 7)
"","Nr źródła","C [%]","Si [%]","S [%]","P [%]","Mg [%]","Mn [%]","Ni [%]","Cu [%]","Mo [%]","Cr [%]","Al [%]","Sn [%]","B [%]","V [%]","Wydzielenia grafitu [mm-2]","Udział wydzieleń grafitu [%]","Średnica sferoidów [μm]","Wielkość sferoidów","Nodularity [%]","Udział perlitu [%]","Udział ferrytu [%]","Rm [MPa] (as cast)","A5 [%]     (as cast)","Minimalna grubość ścianki [mm]","Temperatura austenityzacji [˚C]","Czas austenityzacji [min.]","Temperatura przemiany izotermicznej [˚C]","Czas przemiany izotermicznej [min.]","Rm [MPa]","R0,2 [MPa]","A5 [%]","Twardość Brinella [HB]","Twardość Rockwella [HRC]","Twardość Rockwella [HRA]","Twardość Rockwella [HRB]","Twardość Vickersa [HV]","Udarność Charpy [J]","Temperatura pomiaru udarności [˚C]","Udział austenitu %","Martensite volume fraction Xα'"
"466","33",3.5,2.55,0.011,0.061,0.062,0.27,1.9,0,0,0,0,0,0,0,NA,NA,NA,"",NA,NA,NA,548.815059999999,6.48953999999997,50,875,30,400,50,950,NA,11.2,NA,NA,NA,NA,NA,NA,NA,36,NA
"467","33",3.49,2.69,0.005,0.041,0.061,1.23,0.52,0,0,0,0,0,0,0,NA,NA,NA,"",NA,NA,NA,560.10762,7.68243999999995,50,900,30,300,333,1205,NA,2.4,NA,NA,NA,NA,NA,NA,NA,32,NA
"468","33",3.49,2.69,0.005,0.041,0.061,1.23,0.52,0,0,0,0,0,0,0,NA,NA,NA,"",NA,NA,NA,560.10762,7.68243999999995,50,900,30,350,250,870,NA,2.5,NA,NA,NA,NA,NA,NA,NA,43,NA
"469","33",3.49,2.69,0.005,0.041,0.061,1.23,0.52,0,0,0,0,0,0,0,NA,NA,NA,"",NA,NA,NA,560.10762,7.68243999999995,50,900,30,400,166,660,NA,1.3,NA,NA,NA,NA,NA,NA,NA,41,NA
"470","33",3.49,2.43,0.01,0.061,0.058,0.28,0.97,0,0,0,0,0,0,0,NA,NA,NA,"",NA,NA,NA,542.86536,5.18813999999999,50,880,30,300,283,1520,NA,3.2,NA,NA,NA,NA,NA,NA,NA,18,NA
"471","33",3.49,2.43,0.01,0.061,0.058,0.28,0.97,0,0,0,0,0,0,0,NA,NA,NA,"",NA,NA,NA,542.86536,5.18813999999999,50,880,30,350,200,1195,NA,6.4,NA,NA,NA,NA,NA,NA,NA,30,NA
"472","33",3.49,2.43,0.01,0.061,0.058,0.28,0.97,0,0,0,0,0,0,0,NA,NA,NA,"",NA,NA,NA,542.86536,5.18813999999999,50,880,30,400,33,980,NA,10,NA,NA,NA,NA,NA,NA,NA,35,NA
"473","33",3.43,2.46,0.009,0.06,0.055,0.97,0.52,0,0,0,0,0,0,0,NA,NA,NA,"",NA,NA,NA,544.9034,5.74837999999998,50,900,30,300,250,1230,NA,1.8,NA,NA,NA,NA,NA,NA,NA,26,NA
"474","33",3.43,2.46,0.009,0.06,0.055,0.97,0.52,0,0,0,0,0,0,0,NA,NA,NA,"",NA,NA,NA,544.9034,5.74837999999998,50,900,30,350,166,1000,NA,3.6,NA,NA,NA,NA,NA,NA,NA,36,NA
"475","33",3.43,2.46,0.009,0.06,0.055,0.97,0.52,0,0,0,0,0,0,0,NA,NA,NA,"",NA,NA,NA,544.9034,5.74837999999998,50,900,30,400,83,710,NA,5.6,NA,NA,NA,NA,NA,NA,NA,39,NA
"476","33",3.47,2.47,0.005,0.031,0.054,0.22,0.63,0,0,0,0,0,0,0,NA,NA,NA,"",NA,NA,NA,555.81046,6.20234000000001,50,880,30,300,233,1510,NA,2.6,NA,NA,NA,NA,NA,NA,NA,24,NA
"477","33",3.47,2.47,0.005,0.031,0.054,0.22,0.63,0,0,0,0,0,0,0,NA,NA,NA,"",NA,NA,NA,555.81046,6.20234000000001,50,880,30,350,167,1210,NA,7.4,NA,NA,NA,NA,NA,NA,NA,31,NA
"478","33",3.47,2.47,0.005,0.031,0.054,0.22,0.63,0,0,0,0,0,0,0,NA,NA,NA,"",NA,NA,NA,555.81046,6.20234000000001,50,880,30,400,33,1005,NA,11.5,NA,NA,NA,NA,NA,NA,NA,35,NA
"479","33",3.46,2.89,0.006,0.041,0.053,0.45,0.52,0,0.63,0,0,0,0,0,NA,NA,NA,"",NA,NA,NA,497.668459999999,5.62941999999998,50,890,30,400,300,870,NA,5.3,NA,NA,NA,NA,NA,NA,NA,30,NA
"480","33",3.46,2.89,0.006,0.041,0.053,0.45,0.52,0,0.63,0,0,0,0,0,NA,NA,NA,"",NA,NA,NA,497.668459999999,5.62941999999998,50,890,30,350,300,1100,NA,2.7,NA,NA,NA,NA,NA,NA,NA,27,NA
"481","33",3.46,2.89,0.006,0.041,0.053,0.45,0.52,0,0.63,0,0,0,0,0,NA,NA,NA,"",NA,NA,NA,497.668459999999,5.62941999999998,50,890,30,300,300,1250,NA,2,NA,NA,NA,NA,NA,NA,NA,19,NA
"482","33",3.29,2.67,0.01,0.062,0.047,0.24,0.52,0,0,0,0,0,0,0,NA,NA,NA,"",NA,NA,NA,544.381919999999,4.34368,50,900,30,350,100,1270,NA,6.3,NA,NA,NA,NA,NA,NA,NA,32,NA
"483","33",3.29,2.67,0.01,0.062,0.047,0.24,0.52,0,0,0,0,0,0,0,NA,NA,NA,"",NA,NA,NA,544.381919999999,4.34368,50,900,30,400,32,1000,NA,12.5,NA,NA,NA,NA,NA,NA,NA,38,NA
"484","33",3.29,2.67,0.01,0.062,0.047,0.24,0.52,0,0,0,0,0,0,0,NA,NA,NA,"",NA,NA,NA,544.381919999999,4.34368,50,900,30,300,17,1510,NA,2.9,NA,NA,NA,NA,NA,NA,NA,27,NA
"485","33",3.47,2.76,0.017,0.031,0.043,0.34,0.52,0.74,0,0,0,0,0,0,NA,NA,NA,"",NA,NA,NA,689.7304,6.48621999999999,25,900,30,350,166,1130,NA,10,NA,NA,NA,NA,NA,NA,NA,33,NA
"486","33",3.47,2.76,0.017,0.031,0.043,0.34,0.52,0.74,0,0,0,0,0,0,NA,NA,NA,"",NA,NA,NA,689.7304,6.48621999999999,25,900,30,400,50,1030,NA,11.3,NA,NA,NA,NA,NA,NA,NA,37,NA
"487","33",3.5,2.66,0.01,0.062,0.042,0.6,0.52,0,0,0,0,0,0,0,NA,NA,NA,"",NA,NA,NA,525.79016,6.27111999999996,50,900,30,350,333,1095,NA,5,NA,NA,NA,NA,NA,NA,NA,33,NA
"488","33",3.5,2.66,0.01,0.062,0.042,0.6,0.52,0,0,0,0,0,0,0,NA,NA,NA,"",NA,NA,NA,525.79016,6.27111999999996,50,900,30,300,166,1425,NA,2.7,NA,NA,NA,NA,NA,NA,NA,19,NA
"489","33",3.5,2.66,0.01,0.062,0.042,0.6,0.52,0,0,0,0,0,0,0,NA,NA,NA,"",NA,NA,NA,525.79016,6.27111999999996,50,900,30,400,83,845,NA,5.8,NA,NA,NA,NA,NA,NA,NA,40,NA
"490","34",3.65,2.28,0.006,0.028,0.035,0.4,0.52,0,0,0,0,0,0,0,NA,NA,NA,"",NA,NA,NA,563.944079999999,11.07792,13,900,120,400,240,NA,NA,NA,277,30,NA,NA,NA,NA,NA,7,NA
"491","34",3.65,2.28,0.006,0.028,0.035,0.4,0.52,0,0,0,0,0,0,0,NA,NA,NA,"",NA,NA,NA,563.944079999999,11.07792,13,900,120,300,240,NA,NA,NA,375,41,NA,NA,NA,NA,NA,23,NA
"492","34",3.65,2.28,0.006,0.028,0.035,0.4,0.52,0,0,0,0,0,0,0,NA,NA,NA,"",NA,NA,NA,563.944079999999,11.07792,13,900,120,400,150,NA,NA,NA,290,31,NA,NA,NA,NA,NA,9,NA
"493","34",3.65,2.28,0.006,0.028,0.035,0.4,0.52,0,0,0,0,0,0,0,NA,NA,NA,"",NA,NA,NA,563.944079999999,11.07792,13,900,120,300,150,NA,NA,NA,373,40,NA,NA,NA,NA,NA,23,NA
"494","34",3.65,2.28,0.006,0.028,0.035,0.4,0.52,0,0,0,0,0,0,0,NA,NA,NA,"",NA,NA,NA,563.944079999999,11.07792,13,900,120,400,100,NA,NA,NA,290,31,NA,NA,NA,NA,NA,9,NA
"495","34",3.65,2.28,0.006,0.028,0.035,0.4,0.52,0,0,0,0,0,0,0,NA,NA,NA,"",NA,NA,NA,563.944079999999,11.07792,13,900,120,300,100,NA,NA,NA,373,40,NA,NA,NA,NA,NA,25,NA
"496","34",3.65,2.28,0.006,0.028,0.035,0.4,0.52,0,0,0,0,0,0,0,NA,NA,NA,"",NA,NA,NA,563.944079999999,11.07792,13,900,120,400,60,NA,NA,NA,264,28,NA,NA,NA,NA,NA,30,NA
"497","34",3.65,2.28,0.006,0.028,0.035,0.4,0.52,0,0,0,0,0,0,0,NA,NA,NA,"",NA,NA,NA,563.944079999999,11.07792,13,900,120,300,60,NA,NA,NA,373,40,NA,NA,NA,NA,NA,24,NA
"498","34",3.65,2.28,0.006,0.028,0.035,0.4,0.52,0,0,0,0,0,0,0,NA,NA,NA,"",NA,NA,NA,563.944079999999,11.07792,13,900,120,400,35,NA,NA,NA,264,28,NA,NA,NA,NA,NA,44,NA
"499","34",3.65,2.28,0.006,0.028,0.035,0.4,0.52,0,0,0,0,0,0,0,NA,NA,NA,"",NA,NA,NA,563.944079999999,11.07792,13,900,120,300,35,NA,NA,NA,360,39,NA,NA,NA,NA,NA,28,NA
"500","34",3.65,2.28,0.006,0.028,0.035,0.4,0.52,0,0,0,0,0,0,0,NA,NA,NA,"",NA,NA,NA,563.944079999999,11.07792,13,900,120,400,20,NA,NA,NA,262,27,NA,NA,NA,NA,NA,48,NA
"501","34",3.65,2.28,0.006,0.028,0.035,0.4,0.52,0,0,0,0,0,0,0,NA,NA,NA,"",NA,NA,NA,563.944079999999,11.07792,13,900,120,300,20,NA,NA,NA,388,42,NA,NA,NA,NA,NA,32,NA
"502","34",3.65,2.28,0.006,0.028,0.035,0.4,0.52,0,0,0,0,0,0,0,NA,NA,NA,"",NA,NA,NA,563.944079999999,11.07792,13,900,120,400,10,NA,NA,NA,277,30,NA,NA,NA,NA,NA,53,NA
"503","34",3.65,2.28,0.006,0.028,0.035,0.4,0.52,0,0,0,0,0,0,0,NA,NA,NA,"",NA,NA,NA,563.944079999999,11.07792,13,900,120,300,10,NA,NA,NA,430,46,NA,NA,NA,NA,NA,24,NA
"504","35",3,2.5,0.01,0.027,0.054,0.11,0.58,0.75,0.16,0,0,0,0,0,126,NA,NA,"",NA,NA,NA,765.6336,4.74856,NA,900,120,375,120,998,760,11.7,NA,NA,NA,NA,NA,NA,NA,NA,NA
"505","35",3.3,2.3,0.01,0.027,0.045,0.14,0.54,0.65,0.14,0,0,0,0,0,161,NA,NA,"",NA,NA,NA,772.417,4.68458,NA,900,120,375,120,988,733,12.4,NA,NA,NA,NA,NA,NA,NA,NA,NA
"506","36",3.26,2.6,0.018,0.016,0.056,0.375,0,0,0,0,0,0,0,0,105,8.9,70,"",60,NA,NA,532.719619999999,6.75023999999999,NA,900,30,300,80,1500,1240,2.2,395.23,NA,NA,NA,415,NA,NA,20,NA
"507","36",3.26,2.6,0.018,0.016,0.056,0.375,0,0,0,0,0,0,0,0,105,8.9,70,"",60,NA,NA,532.719619999999,6.75023999999999,NA,900,30,350,100,1330,990,8.8,347.41,NA,NA,NA,360,NA,NA,32,NA
"508","36",3.26,2.6,0.018,0.016,0.056,0.375,0,0,0,0,0,0,0,0,105,8.9,70,"",60,NA,NA,532.719619999999,6.75023999999999,NA,900,30,400,30,1000,710,9.9,263.54,NA,NA,NA,270,NA,NA,37,NA
"509","36",3.565,2.85,0.0235,0.0295,0.048,0.615,0.044,0.525,0.33,0,0,0,0,0,98,8.3,60,"",70,NA,NA,693.2728,7.60021999999998,NA,900,30,300,30,1340,1000,2.2,415,NA,NA,NA,438,NA,NA,26,NA
"510","36",3.565,2.85,0.0235,0.0295,0.048,0.615,0.044,0.525,0.33,0,0,0,0,0,98,8.3,60,"",70,NA,NA,693.2728,7.60021999999998,NA,900,30,400,65,840,840,2.8,334.41,NA,NA,NA,345,NA,NA,38,NA
"511","37",3.39,2.56,0,0,0.04,0.37,0,0.29,0.25,0,0,0,0,0,104,NA,NA,"",NA,NA,NA,650.996400000001,6.18293999999999,10,870,120,375,120,930,730,9,NA,NA,NA,NA,NA,NA,NA,NA,NA
"512","37",3.52,2.64,0,0,0.04,0.67,0,0.25,0.25,0,0,0,0,0,102,NA,NA,"",NA,NA,NA,651.934400000001,6.83697999999998,10,870,120,375,120,900,780,9.4,NA,NA,NA,NA,NA,NA,NA,NA,NA
"513","37",3.48,2.51,0,0,0.04,0.56,0,0.31,0.15,0,0,0,0,0,130,NA,NA,"",NA,NA,NA,672.254200000001,6.93741999999999,10,870,120,375,120,1154,896,9.6,NA,NA,NA,NA,NA,NA,NA,NA,NA
"514","37",3.5,2.32,0,0,0.04,0.59,0,0.29,0.33,0,0,0,0,0,230,NA,NA,"",NA,NA,NA,668.860460000001,7.10787999999998,10,870,120,375,120,1161,850,12,NA,NA,NA,NA,NA,NA,NA,NA,NA
"515","38",3.5,2.5,0.004,0.02,0.035,0.25,1.4,0,0,0,0,0,0,0,NA,NA,NA,"",NA,NA,NA,555.272159999999,5.41764,NA,900,120,375,240,NA,NA,6.5,307,NA,NA,NA,NA,NA,NA,NA,NA
"516","38",3.5,2.5,0.004,0.02,0.035,0.25,1.4,0,0.3,0,0,0,0,0,NA,NA,NA,"",NA,NA,NA,502.342339999999,5.44578,NA,900,120,375,240,NA,NA,5.7,302,NA,NA,NA,NA,NA,NA,NA,NA
"517","38",3.5,2.5,0.004,0.02,0.035,0.25,1.4,0,0.35,0,0,0,0,0,NA,NA,NA,"",NA,NA,NA,502.342339999999,5.44578,NA,900,120,375,240,NA,NA,5.9,306,NA,NA,NA,NA,NA,NA,NA,NA
"518","38",3.5,2.5,0.004,0.02,0.035,0.25,1.4,0,0,0,0,0,0,0,NA,NA,NA,"",NA,NA,NA,555.272159999999,5.41764,NA,900,120,375,240,NA,NA,6.9,297,NA,NA,NA,NA,NA,NA,NA,NA
"519","38",3.5,2.5,0.004,0.02,0.035,0.25,0.4,0,0,0,0,0,0,0,NA,NA,NA,"",NA,NA,NA,577.7724,4.27738,NA,900,120,375,240,NA,NA,7.3,303,NA,NA,NA,NA,NA,NA,NA,NA
"520","38",3.5,2.5,0.004,0.02,0.035,0.25,0.4,0,0,0,0,0,0,0,NA,NA,NA,"",NA,NA,NA,577.7724,4.27738,NA,900,120,375,240,NA,NA,7.1,305,NA,NA,NA,NA,NA,NA,NA,NA
"521","38",3.5,2.5,0.004,0.02,0.035,0.25,0.4,0,0,0,0,0,0,0,NA,NA,NA,"",NA,NA,NA,577.7724,4.27738,NA,900,120,375,240,NA,NA,5.5,322,NA,NA,NA,NA,NA,NA,NA,NA
"522","38",3.1,2.5,0.004,0.02,0.035,0.25,0.4,0,0,0,0,0,0,0,NA,NA,NA,"",NA,NA,NA,587.146659999999,4.28492,NA,900,120,375,240,NA,NA,7.5,310,NA,NA,NA,NA,NA,NA,NA,NA
"523","38",3.5,2.5,0.004,0.02,0.035,0.25,1.4,0,0,0,0,0,0,0,NA,NA,NA,"",NA,NA,NA,555.272159999999,5.41764,NA,900,120,325,240,NA,NA,4.3,378,NA,NA,NA,NA,NA,NA,NA,NA
"524","38",3.5,2.5,0.004,0.02,0.035,0.25,1.4,0,0.3,0,0,0,0,0,NA,NA,NA,"",NA,NA,NA,502.342339999999,5.44578,NA,900,120,325,240,NA,NA,3.6,373,NA,NA,NA,NA,NA,NA,NA,NA
"525","38",3.5,2.5,0.004,0.02,0.035,0.25,1.4,0,0.35,0,0,0,0,0,NA,NA,NA,"",NA,NA,NA,502.342339999999,5.44578,NA,900,120,325,240,NA,NA,3.2,373,NA,NA,NA,NA,NA,NA,NA,NA
"526","38",3.5,2.5,0.004,0.02,0.035,0.25,1.4,0,0,0,0,0,0,0,NA,NA,NA,"",NA,NA,NA,555.272159999999,5.41764,NA,900,120,325,240,NA,NA,3.5,356,NA,NA,NA,NA,NA,NA,NA,NA
"527","38",3.5,2.5,0.004,0.02,0.035,0.25,0.4,0,0,0,0,0,0,0,NA,NA,NA,"",NA,NA,NA,577.7724,4.27738,NA,900,120,325,240,NA,NA,5,365,NA,NA,NA,NA,NA,NA,NA,NA
"528","38",3.5,2.5,0.004,0.02,0.035,0.25,0.4,0,0,0,0,0,0,0,NA,NA,NA,"",NA,NA,NA,577.7724,4.27738,NA,900,120,325,240,NA,NA,4,369,NA,NA,NA,NA,NA,NA,NA,NA
"529","38",3.5,2.5,0.004,0.02,0.035,0.25,0.4,0,0,0,0,0,0,0,NA,NA,NA,"",NA,NA,NA,577.7724,4.27738,NA,900,120,325,240,NA,NA,2.4,347,NA,NA,NA,NA,NA,NA,NA,NA
"530","38",3.1,2.5,0.004,0.02,0.035,0.25,0.4,0,0,0,0,0,0,0,NA,NA,NA,"",NA,NA,NA,587.146659999999,4.28492,NA,900,120,325,240,NA,NA,4.8,374,NA,NA,NA,NA,NA,NA,NA,NA
"531","39",3.6,3.2,0.013,0.015,0.06,0.24,0.68,0.78,0.31,0,0,0,0,0,337,NA,NA,"",NA,NA,NA,748.6822,8.52269999999998,NA,900,60,435,60,1024,600,3.15,330,NA,NA,NA,NA,NA,NA,32.5,NA
"532","39",3.6,3.2,0.013,0.015,0.06,0.24,0.68,0.78,0.31,0,0,0,0,0,337,NA,NA,"",NA,NA,NA,748.6822,8.52269999999998,NA,900,60,409,60,1025,550,6.6,304,NA,NA,NA,NA,NA,NA,44,NA
"533","39",3.6,3.2,0.013,0.015,0.06,0.24,0.68,0.78,0.31,0,0,0,0,0,337,NA,NA,"",NA,NA,NA,748.6822,8.52269999999998,NA,900,60,381,60,1040,670,6.7,325,NA,NA,NA,NA,NA,NA,37.5,NA
"534","39",3.6,3.58,0.01,0.014,0.054,0.24,0.65,0.68,0.32,0,0,0,0,0,480,NA,NA,"",NA,NA,NA,746.8736,7.30718,NA,900,60,430,60,1123,580,4,331,NA,NA,NA,NA,NA,NA,33,NA
"535","39",3.6,3.58,0.01,0.014,0.054,0.24,0.65,0.68,0.32,0,0,0,0,0,480,NA,NA,"",NA,NA,NA,746.8736,7.30718,NA,900,60,408,60,1100,555,4.25,313,NA,NA,NA,NA,NA,NA,39,NA
"536","39",3.6,3.58,0.01,0.014,0.054,0.24,0.65,0.68,0.32,0,0,0,0,0,480,NA,NA,"",NA,NA,NA,746.8736,7.30718,NA,900,60,380,60,1125,730,9.4,330,NA,NA,NA,NA,NA,NA,40,NA
"537","39",3.66,2.69,0.005,0.012,0.047,0.2,0.61,0.59,0.28,0,0,0,0,0,400,NA,NA,"",NA,NA,NA,761.6286,6.3355,NA,970,60,440,60,925,525,1.5,NA,NA,NA,NA,NA,NA,NA,39.5,NA
"538","39",3.66,2.69,0.005,0.012,0.047,0.2,0.61,0.59,0.28,0,0,0,0,0,400,NA,NA,"",NA,NA,NA,761.6286,6.3355,NA,970,60,410,60,965,500,3.6,NA,NA,NA,NA,NA,NA,NA,57.5,NA
"539","39",3.66,2.69,0.005,0.012,0.047,0.2,0.61,0.59,0.28,0,0,0,0,0,400,NA,NA,"",NA,NA,NA,761.6286,6.3355,NA,970,60,370,60,1090,670,6.1,NA,NA,NA,NA,NA,NA,NA,66,NA
"540","39",3.66,2.69,0.005,0.012,0.047,0.2,0.61,0.59,0.28,0,0,0,0,0,400,NA,NA,"",NA,NA,NA,761.6286,6.3355,NA,970,60,340,60,1250,900,9.1,NA,NA,NA,NA,NA,NA,NA,57,NA
"541","39",3.66,2.69,0.005,0.012,0.047,0.2,0.61,0.59,0.28,0,0,0,0,0,400,NA,NA,"",NA,NA,NA,761.6286,6.3355,NA,900,60,454,60,990,525,2.5,338,NA,NA,NA,NA,NA,NA,15,NA
"542","39",3.66,2.69,0.005,0.012,0.047,0.2,0.61,0.59,0.28,0,0,0,0,0,400,NA,NA,"",NA,NA,NA,761.6286,6.3355,NA,900,60,415,60,1025,550,6.4,304,NA,NA,NA,NA,NA,NA,40,NA
"543","39",3.66,2.69,0.005,0.012,0.047,0.2,0.61,0.59,0.28,0,0,0,0,0,400,NA,NA,"",NA,NA,NA,761.6286,6.3355,NA,900,60,375,60,1040,775,7,338,NA,NA,NA,NA,NA,NA,38,NA
"544","39",3.66,2.69,0.005,0.012,0.047,0.2,0.61,0.59,0.28,0,0,0,0,0,400,NA,NA,"",NA,NA,NA,761.6286,6.3355,NA,900,60,360,60,1190,880,5.35,363,NA,NA,NA,NA,NA,NA,33,NA
"545","40",3.68,2.52,0.008,0.02,0.055,0.25,0.52,0,0,0,0,0,0,0,200,NA,NA,"",NA,NA,NA,582.757819999999,9.12521999999999,NA,900,60,NA,NA,NA,NA,NA,NA,NA,NA,NA,NA,NA,NA,NA,NA
"546","40",3.67,3.07,0.006,0.02,0.04,0.3,0.52,0,0,0,0,0,0,0,200,NA,NA,"",NA,NA,NA,492.941359999999,10.19152,NA,900,60,NA,NA,NA,NA,NA,NA,NA,NA,NA,NA,NA,NA,NA,NA
"547","40",3.62,2.61,0.008,0.03,0.04,0.26,1.96,0,0.27,0,0,0,0,0,200,NA,NA,"",NA,NA,NA,535.167519999998,9.68724,NA,900,60,NA,NA,NA,NA,NA,NA,NA,NA,NA,NA,NA,NA,NA,NA
"548","40",3.64,2.01,0.007,0.02,0.038,0.24,0.52,0,0,0,0,0,0,0,200,NA,NA,"",NA,NA,NA,565.653539999999,11.26222,NA,900,60,NA,NA,NA,NA,NA,NA,NA,NA,NA,NA,NA,NA,NA,NA
"549","40",3.7,2.62,0.01,0.03,0.038,0.25,1.94,0,0,0,0,0,0,0,200,NA,NA,"",NA,NA,NA,569.684799999997,10.52188,NA,900,60,NA,NA,NA,NA,NA,NA,NA,NA,NA,NA,NA,NA,NA,NA
"550","41",3.6,2.66,0.01,0.05,0.085,0.13,0.52,0.52,0,0,0,0,0,0,275,NA,NA,"",NA,NA,NA,745.2904,7.01615999999996,12.5,920,120,320,120,1191,925,3.8,326,NA,NA,NA,NA,NA,NA,NA,NA
"551","41",3.2,2.5,0.015,0.04,0.085,0.15,0.97,0.6,0,0,0,0,0,0,275,NA,NA,"",NA,NA,NA,751.7468,6.22176,12.5,920,120,320,120,1140,889,3.5,288,NA,NA,NA,NA,NA,NA,NA,NA
"552","41",3.6,2.66,0.01,0.05,0.085,0.13,0.52,0.52,0,0,0,0,0,0,150,NA,NA,"",NA,NA,NA,745.2904,7.01615999999996,25,920,120,320,120,1282,956,4.1,362,NA,NA,NA,NA,NA,NA,NA,NA
"553","41",3.2,2.5,0.015,0.04,0.085,0.15,0.97,0.6,0,0,0,0,0,0,150,NA,NA,"",NA,NA,NA,751.7468,6.22176,25,920,120,320,120,1260,885,4.5,373,NA,NA,NA,NA,NA,NA,NA,NA
"554","41",3.6,2.66,0.01,0.05,0.085,0.13,0.52,0.52,0,0,0,0,0,0,100,NA,NA,"",NA,NA,NA,745.2904,7.01615999999996,50,920,120,320,120,1204,754,5.5,331,NA,NA,NA,NA,NA,NA,NA,NA
"555","41",3.2,2.5,0.015,0.04,0.085,0.15,0.97,0.6,0,0,0,0,0,0,100,NA,NA,"",NA,NA,NA,751.7468,6.22176,50,920,120,320,120,1187,790,2.9,325,NA,NA,NA,NA,NA,NA,NA,NA
"556","41",3.6,2.66,0.01,0.05,0.085,0.13,0.52,0.52,0,0,0,0,0,0,275,NA,NA,"",NA,NA,NA,745.2904,7.01615999999996,12.5,900,120,340,120,1096,763,6.6,286,NA,NA,NA,NA,NA,NA,NA,NA
"557","41",3.2,2.5,0.015,0.04,0.085,0.15,0.97,0.6,0,0,0,0,0,0,275,NA,NA,"",NA,NA,NA,751.7468,6.22176,12.5,900,120,340,120,1034,862,6.2,260,NA,NA,NA,NA,NA,NA,NA,NA
"558","41",3.6,2.66,0.01,0.05,0.085,0.13,0.52,0.52,0,0,0,0,0,0,150,NA,NA,"",NA,NA,NA,745.2904,7.01615999999996,25,900,120,340,120,1026,754,4.9,276,NA,NA,NA,NA,NA,NA,NA,NA
"559","41",3.2,2.5,0.015,0.04,0.085,0.15,0.97,0.6,0,0,0,0,0,0,150,NA,NA,"",NA,NA,NA,751.7468,6.22176,25,900,120,340,120,1062,766,6.5,285,NA,NA,NA,NA,NA,NA,NA,NA
"560","41",3.6,2.66,0.01,0.05,0.085,0.13,0.52,0.52,0,0,0,0,0,0,100,NA,NA,"",NA,NA,NA,745.2904,7.01615999999996,50,900,120,340,120,1091,740,6.5,293,NA,NA,NA,NA,NA,NA,NA,NA
"561","41",3.2,2.5,0.015,0.04,0.085,0.15,0.97,0.6,0,0,0,0,0,0,100,NA,NA,"",NA,NA,NA,751.7468,6.22176,50,900,120,340,120,1091,768,5.3,298,NA,NA,NA,NA,NA,NA,NA,NA
"562","41",3.6,2.66,0.01,0.05,0.085,0.13,0.52,0.52,0,0,0,0,0,0,275,NA,NA,"",NA,NA,NA,745.2904,7.01615999999996,12.5,880,120,360,120,951,579,8.5,254,NA,NA,NA,NA,NA,NA,NA,NA
"563","41",3.2,2.5,0.015,0.04,0.085,0.15,0.97,0.6,0,0,0,0,0,0,275,NA,NA,"",NA,NA,NA,751.7468,6.22176,12.5,880,120,360,120,915,742,8.9,248,NA,NA,NA,NA,NA,NA,NA,NA
"564","41",3.6,2.66,0.01,0.05,0.085,0.13,0.52,0.52,0,0,0,0,0,0,150,NA,NA,"",NA,NA,NA,745.2904,7.01615999999996,25,880,120,360,120,931,714,8.8,242,NA,NA,NA,NA,NA,NA,NA,NA
"565","41",3.2,2.5,0.015,0.04,0.085,0.15,0.97,0.6,0,0,0,0,0,0,150,NA,NA,"",NA,NA,NA,751.7468,6.22176,25,880,120,360,120,1052,724,6.6,289,NA,NA,NA,NA,NA,NA,NA,NA
"566","41",3.6,2.66,0.01,0.05,0.085,0.13,0.52,0.52,0,0,0,0,0,0,100,NA,NA,"",NA,NA,NA,745.2904,7.01615999999996,50,880,120,360,120,1003,627,8,270,NA,NA,NA,NA,NA,NA,NA,NA
"567","41",3.2,2.5,0.015,0.04,0.085,0.15,0.97,0.6,0,0,0,0,0,0,100,NA,NA,"",NA,NA,NA,751.7468,6.22176,50,880,120,360,120,937,656,9.6,240,NA,NA,NA,NA,NA,NA,NA,NA
"568","41",3.6,2.66,0.01,0.05,0.085,0.13,0.52,0.52,0,0,0,0,0,0,275,NA,NA,"",NA,NA,NA,745.2904,7.01615999999996,12.5,860,120,380,120,862,613,11.3,221,NA,NA,NA,NA,NA,NA,NA,NA
"569","41",3.2,2.5,0.015,0.04,0.085,0.15,0.97,0.6,0,0,0,0,0,0,275,NA,NA,"",NA,NA,NA,751.7468,6.22176,12.5,860,120,380,120,852,651,8.8,223,NA,NA,NA,NA,NA,NA,NA,NA
"570","41",3.6,2.66,0.01,0.05,0.085,0.13,0.52,0.52,0,0,0,0,0,0,150,NA,NA,"",NA,NA,NA,745.2904,7.01615999999996,25,860,120,380,120,860,605,10.2,220,NA,NA,NA,NA,NA,NA,NA,NA
"571","41",3.2,2.5,0.015,0.04,0.085,0.15,0.97,0.6,0,0,0,0,0,0,150,NA,NA,"",NA,NA,NA,751.7468,6.22176,25,860,120,380,120,825,643,11.6,218,NA,NA,NA,NA,NA,NA,NA,NA
"572","41",3.6,2.66,0.01,0.05,0.085,0.13,0.52,0.52,0,0,0,0,0,0,100,NA,NA,"",NA,NA,NA,745.2904,7.01615999999996,50,860,120,380,120,992,651,9.8,266,NA,NA,NA,NA,NA,NA,NA,NA
"573","41",3.2,2.5,0.015,0.04,0.085,0.15,0.97,0.6,0,0,0,0,0,0,100,NA,NA,"",NA,NA,NA,751.7468,6.22176,50,860,120,380,120,928,703,6.9,225,NA,NA,NA,NA,NA,NA,NA,NA
"574","41",3.5,2.35,0.015,0.035,0.065,0.13,1,0.95,0,0,0,0,0,0,275,NA,NA,"",NA,NA,NA,760.3102,5.86518,12.5,920,120,320,120,1231,956,3.1,346,NA,NA,NA,NA,NA,NA,NA,NA
"575","41",3.5,2.35,0.015,0.035,0.065,0.13,1,0.95,0,0,0,0,0,0,150,NA,NA,"",NA,NA,NA,760.3102,5.86518,25,920,120,320,120,1091,808,6.9,290,NA,NA,NA,NA,NA,NA,NA,NA
"576","41",3.5,2.35,0.015,0.035,0.065,0.13,1,0.95,0,0,0,0,0,0,100,NA,NA,"",NA,NA,NA,760.3102,5.86518,50,920,120,320,120,1230,826,5.1,337,NA,NA,NA,NA,NA,NA,NA,NA
"577","41",3.5,2.35,0.015,0.035,0.065,0.13,1,0.95,0,0,0,0,0,0,275,NA,NA,"",NA,NA,NA,760.3102,5.86518,12.5,900,120,340,120,1003,793,6.6,258,NA,NA,NA,NA,NA,NA,NA,NA
"578","41",3.5,2.35,0.015,0.035,0.065,0.13,1,0.95,0,0,0,0,0,0,150,NA,NA,"",NA,NA,NA,760.3102,5.86518,25,900,120,340,120,971,713,10.7,262,NA,NA,NA,NA,NA,NA,NA,NA
"579","41",3.5,2.35,0.015,0.035,0.065,0.13,1,0.95,0,0,0,0,0,0,100,NA,NA,"",NA,NA,NA,760.3102,5.86518,50,900,120,340,120,1104,775,5.7,297,NA,NA,NA,NA,NA,NA,NA,NA
"580","41",3.5,2.35,0.015,0.035,0.065,0.13,1,0.95,0,0,0,0,0,0,275,NA,NA,"",NA,NA,NA,760.3102,5.86518,12.5,880,120,360,120,883,676,8.2,229,NA,NA,NA,NA,NA,NA,NA,NA
"581","41",3.5,2.35,0.015,0.035,0.065,0.13,1,0.95,0,0,0,0,0,0,150,NA,NA,"",NA,NA,NA,760.3102,5.86518,25,880,120,360,120,1023,721,8.3,276,NA,NA,NA,NA,NA,NA,NA,NA
"582","41",3.5,2.35,0.015,0.035,0.065,0.13,1,0.95,0,0,0,0,0,0,100,NA,NA,"",NA,NA,NA,760.3102,5.86518,50,880,120,360,120,986,722,9.6,258,NA,NA,NA,NA,NA,NA,NA,NA
"583","41",3.5,2.35,0.015,0.035,0.065,0.13,1,0.95,0,0,0,0,0,0,275,NA,NA,"",NA,NA,NA,760.3102,5.86518,12.5,860,120,380,120,868,614,11,225,NA,NA,NA,NA,NA,NA,NA,NA
"584","41",3.5,2.35,0.015,0.035,0.065,0.13,1,0.95,0,0,0,0,0,0,150,NA,NA,"",NA,NA,NA,760.3102,5.86518,25,860,120,380,120,921,693,11,249,NA,NA,NA,NA,NA,NA,NA,NA
"585","41",3.5,2.35,0.015,0.035,0.065,0.13,1,0.95,0,0,0,0,0,0,100,NA,NA,"",NA,NA,NA,760.3102,5.86518,50,860,120,380,120,933,686,5.7,232,NA,NA,NA,NA,NA,NA,NA,NA
"586","41",3.55,2.3,0.015,0.035,0.06,0.13,1.45,0.6,0,0,0,0,0,0,275,NA,NA,"",NA,NA,NA,764.0306,7.0168,12.5,920,120,320,120,1191,926,3.4,330,NA,NA,NA,NA,NA,NA,NA,NA
"587","41",3.55,2.3,0.015,0.035,0.06,0.13,1.45,0.6,0,0,0,0,0,0,150,NA,NA,"",NA,NA,NA,764.0306,7.0168,25,920,120,320,120,1130,888,5.6,301,NA,NA,NA,NA,NA,NA,NA,NA
"588","41",3.55,2.3,0.015,0.035,0.06,0.13,1.45,0.6,0,0,0,0,0,0,100,NA,NA,"",NA,NA,NA,764.0306,7.0168,50,920,120,320,120,1087,755,3.5,310,NA,NA,NA,NA,NA,NA,NA,NA
"589","41",3.55,2.3,0.015,0.035,0.06,0.13,1.45,0.6,0,0,0,0,0,0,275,NA,NA,"",NA,NA,NA,764.0306,7.0168,12.5,900,120,340,120,1046,799,5.9,284,NA,NA,NA,NA,NA,NA,NA,NA
"590","41",3.55,2.3,0.015,0.035,0.06,0.13,1.45,0.6,0,0,0,0,0,0,150,NA,NA,"",NA,NA,NA,764.0306,7.0168,25,900,120,340,120,868,740,3.5,230,NA,NA,NA,NA,NA,NA,NA,NA
"591","41",3.55,2.3,0.015,0.035,0.06,0.13,1.45,0.6,0,0,0,0,0,0,100,NA,NA,"",NA,NA,NA,764.0306,7.0168,50,900,120,340,120,1065,755,4.3,280,NA,NA,NA,NA,NA,NA,NA,NA
"592","41",3.55,2.3,0.015,0.035,0.06,0.13,1.45,0.6,0,0,0,0,0,0,275,NA,NA,"",NA,NA,NA,764.0306,7.0168,12.5,880,120,360,120,914,647,8.6,250,NA,NA,NA,NA,NA,NA,NA,NA
"593","41",3.55,2.3,0.015,0.035,0.06,0.13,1.45,0.6,0,0,0,0,0,0,150,NA,NA,"",NA,NA,NA,764.0306,7.0168,25,880,120,360,120,1091,751,8.3,289,NA,NA,NA,NA,NA,NA,NA,NA
"594","41",3.55,2.3,0.015,0.035,0.06,0.13,1.45,0.6,0,0,0,0,0,0,100,NA,NA,"",NA,NA,NA,764.0306,7.0168,50,880,120,360,120,946,666,9,256,NA,NA,NA,NA,NA,NA,NA,NA
"595","41",3.55,2.3,0.015,0.035,0.06,0.13,1.45,0.6,0,0,0,0,0,0,275,NA,NA,"",NA,NA,NA,764.0306,7.0168,12.5,860,120,380,120,883,651,10.3,230,NA,NA,NA,NA,NA,NA,NA,NA
"596","41",3.55,2.3,0.015,0.035,0.06,0.13,1.45,0.6,0,0,0,0,0,0,150,NA,NA,"",NA,NA,NA,764.0306,7.0168,25,860,120,380,120,935,712,7.3,243,NA,NA,NA,NA,NA,NA,NA,NA
"597","41",3.55,2.3,0.015,0.035,0.06,0.13,1.45,0.6,0,0,0,0,0,0,100,NA,NA,"",NA,NA,NA,764.0306,7.0168,50,860,120,380,120,930,695,8.2,242,NA,NA,NA,NA,NA,NA,NA,NA
"598","41",3.6,2.4,0.01,0.035,0.058,0.19,0.98,0.22,0,0,0,0,0,0,275,NA,NA,"",NA,NA,NA,463.922679999999,7.73448,12.5,920,120,320,120,1078,823,8,280,NA,NA,NA,NA,NA,NA,NA,NA
"599","41",3.6,2.4,0.01,0.035,0.058,0.19,0.98,0.22,0,0,0,0,0,0,150,NA,NA,"",NA,NA,NA,463.922679999999,7.73448,25,920,120,320,120,1263,898,4.3,366,NA,NA,NA,NA,NA,NA,NA,NA
"600","41",3.6,2.4,0.01,0.035,0.058,0.19,0.98,0.22,0,0,0,0,0,0,100,NA,NA,"",NA,NA,NA,463.922679999999,7.73448,50,920,120,320,120,1204,741,5.7,335,NA,NA,NA,NA,NA,NA,NA,NA
"601","41",3.6,2.4,0.01,0.035,0.058,0.19,0.98,0.22,0,0,0,0,0,0,275,NA,NA,"",NA,NA,NA,463.922679999999,7.73448,12.5,900,120,340,120,1068,855,6.8,286,NA,NA,NA,NA,NA,NA,NA,NA
"602","41",3.6,2.4,0.01,0.035,0.058,0.19,0.98,0.22,0,0,0,0,0,0,150,NA,NA,"",NA,NA,NA,463.922679999999,7.73448,25,900,120,340,120,945,701,7,258,NA,NA,NA,NA,NA,NA,NA,NA
"603","41",3.6,2.4,0.01,0.035,0.058,0.19,0.98,0.22,0,0,0,0,0,0,100,NA,NA,"",NA,NA,NA,463.922679999999,7.73448,50,900,120,340,120,1065,698,5.9,275,NA,NA,NA,NA,NA,NA,NA,NA
"604","41",3.6,2.4,0.01,0.035,0.058,0.19,0.98,0.22,0,0,0,0,0,0,275,NA,NA,"",NA,NA,NA,463.922679999999,7.73448,12.5,880,120,360,120,903,635,8.6,248,NA,NA,NA,NA,NA,NA,NA,NA
"605","41",3.6,2.4,0.01,0.035,0.058,0.19,0.98,0.22,0,0,0,0,0,0,150,NA,NA,"",NA,NA,NA,463.922679999999,7.73448,25,880,120,360,120,836,664,7,222,NA,NA,NA,NA,NA,NA,NA,NA
"606","41",3.6,2.4,0.01,0.035,0.058,0.19,0.98,0.22,0,0,0,0,0,0,100,NA,NA,"",NA,NA,NA,463.922679999999,7.73448,50,880,120,360,120,1003,641,7.1,265,NA,NA,NA,NA,NA,NA,NA,NA
"607","41",3.6,2.4,0.01,0.035,0.058,0.19,0.98,0.22,0,0,0,0,0,0,275,NA,NA,"",NA,NA,NA,463.922679999999,7.73448,12.5,860,120,380,120,868,627,8.8,226,NA,NA,NA,NA,NA,NA,NA,NA
"608","41",3.6,2.4,0.01,0.035,0.058,0.19,0.98,0.22,0,0,0,0,0,0,150,NA,NA,"",NA,NA,NA,463.922679999999,7.73448,25,860,120,380,120,1013,686,8.3,270,NA,NA,NA,NA,NA,NA,NA,NA
"609","41",3.6,2.4,0.01,0.035,0.058,0.19,0.98,0.22,0,0,0,0,0,0,100,NA,NA,"",NA,NA,NA,463.922679999999,7.73448,50,860,120,380,120,961,627,7.5,245,NA,NA,NA,NA,NA,NA,NA,NA
"610","41",3.3,2.2,0.012,0.02,0.055,0.1,1.49,1.03,0,0,0,0,0,0,275,NA,NA,"",NA,NA,NA,749.0798,6.38071999999999,12.5,920,120,320,120,1216,936,3.8,361,NA,NA,NA,NA,NA,NA,NA,NA
"611","41",3.7,2.45,0.015,0.035,0.055,0.18,0.49,0.59,0,0,0,0,0,0,275,NA,NA,"",NA,NA,NA,818.5564,5.95372000000001,12.5,920,120,320,120,1104,855,7.5,299,NA,NA,NA,NA,NA,NA,NA,NA
"612","41",3.3,2.2,0.012,0.02,0.055,0.1,1.49,1.03,0,0,0,0,0,0,150,NA,NA,"",NA,NA,NA,749.0798,6.38071999999999,25,920,120,320,120,1215,968,4.4,368,NA,NA,NA,NA,NA,NA,NA,NA
"613","41",3.7,2.45,0.015,0.035,0.055,0.18,0.49,0.59,0,0,0,0,0,0,150,NA,NA,"",NA,NA,NA,818.5564,5.95372000000001,25,920,120,320,120,1265,985,4.9,371,NA,NA,NA,NA,NA,NA,NA,NA
"614","41",3.3,2.2,0.012,0.02,0.055,0.1,1.49,1.03,0,0,0,0,0,0,100,NA,NA,"",NA,NA,NA,749.0798,6.38071999999999,50,920,120,320,120,1129,798,4.9,312,NA,NA,NA,NA,NA,NA,NA,NA
"615","41",3.7,2.45,0.015,0.035,0.055,0.18,0.49,0.59,0,0,0,0,0,0,100,NA,NA,"",NA,NA,NA,818.5564,5.95372000000001,50,920,120,320,120,1134,764,3.2,315,NA,NA,NA,NA,NA,NA,NA,NA
"616","41",3.3,2.2,0.012,0.02,0.055,0.1,1.49,1.03,0,0,0,0,0,0,275,NA,NA,"",NA,NA,NA,749.0798,6.38071999999999,12.5,900,120,340,120,984,786,6.2,258,NA,NA,NA,NA,NA,NA,NA,NA
"617","41",3.7,2.45,0.015,0.035,0.055,0.18,0.49,0.59,0,0,0,0,0,0,275,NA,NA,"",NA,NA,NA,818.5564,5.95372000000001,12.5,900,120,340,120,956,747,8.5,281,NA,NA,NA,NA,NA,NA,NA,NA
"618","41",3.3,2.2,0.012,0.02,0.055,0.1,1.49,1.03,0,0,0,0,0,0,150,NA,NA,"",NA,NA,NA,749.0798,6.38071999999999,25,900,120,340,120,914,702,9.1,248,NA,NA,NA,NA,NA,NA,NA,NA
"619","41",3.7,2.45,0.015,0.035,0.055,0.18,0.49,0.59,0,0,0,0,0,0,150,NA,NA,"",NA,NA,NA,818.5564,5.95372000000001,25,900,120,340,120,1003,741,8.6,268,NA,NA,NA,NA,NA,NA,NA,NA
"620","41",3.3,2.2,0.012,0.02,0.055,0.1,1.49,1.03,0,0,0,0,0,0,100,NA,NA,"",NA,NA,NA,749.0798,6.38071999999999,50,900,120,340,120,1091,762,5.5,294,NA,NA,NA,NA,NA,NA,NA,NA
"621","41",3.7,2.45,0.015,0.035,0.055,0.18,0.49,0.59,0,0,0,0,0,0,100,NA,NA,"",NA,NA,NA,818.5564,5.95372000000001,50,900,120,340,120,1078,739,5.1,285,NA,NA,NA,NA,NA,NA,NA,NA
"622","41",3.3,2.2,0.012,0.02,0.055,0.1,1.49,1.03,0,0,0,0,0,0,275,NA,NA,"",NA,NA,NA,749.0798,6.38071999999999,12.5,880,120,360,120,883,711,7.1,228,NA,NA,NA,NA,NA,NA,NA,NA
"623","41",3.7,2.45,0.015,0.035,0.055,0.18,0.49,0.59,0,0,0,0,0,0,275,NA,NA,"",NA,NA,NA,818.5564,5.95372000000001,12.5,880,120,360,120,925,704,8.5,253,NA,NA,NA,NA,NA,NA,NA,NA
"624","41",3.3,2.2,0.012,0.02,0.055,0.1,1.49,1.03,0,0,0,0,0,0,150,NA,NA,"",NA,NA,NA,749.0798,6.38071999999999,25,880,120,360,120,808,652,9.3,221,NA,NA,NA,NA,NA,NA,NA,NA
"625","41",3.7,2.45,0.015,0.035,0.055,0.18,0.49,0.59,0,0,0,0,0,0,150,NA,NA,"",NA,NA,NA,818.5564,5.95372000000001,25,880,120,360,120,919,675,8.6,249,NA,NA,NA,NA,NA,NA,NA,NA
"626","41",3.3,2.2,0.012,0.02,0.055,0.1,1.49,1.03,0,0,0,0,0,0,100,NA,NA,"",NA,NA,NA,749.0798,6.38071999999999,50,880,120,360,120,1018,720,7.4,238,NA,NA,NA,NA,NA,NA,NA,NA
"627","41",3.7,2.45,0.015,0.035,0.055,0.18,0.49,0.59,0,0,0,0,0,0,100,NA,NA,"",NA,NA,NA,818.5564,5.95372000000001,50,880,120,360,120,923,646,8.1,226,NA,NA,NA,NA,NA,NA,NA,NA
"628","41",3.3,2.2,0.012,0.02,0.055,0.1,1.49,1.03,0,0,0,0,0,0,275,NA,NA,"",NA,NA,NA,749.0798,6.38071999999999,12.5,860,120,380,120,852,648,8.5,228,NA,NA,NA,NA,NA,NA,NA,NA
"629","41",3.7,2.45,0.015,0.035,0.055,0.18,0.49,0.59,0,0,0,0,0,0,275,NA,NA,"",NA,NA,NA,818.5564,5.95372000000001,12.5,860,120,380,120,909,648,11.4,241,NA,NA,NA,NA,NA,NA,NA,NA
"630","41",3.3,2.2,0.012,0.02,0.055,0.1,1.49,1.03,0,0,0,0,0,0,150,NA,NA,"",NA,NA,NA,749.0798,6.38071999999999,25,860,120,380,120,842,683,11.4,231,NA,NA,NA,NA,NA,NA,NA,NA
"631","41",3.7,2.45,0.015,0.035,0.055,0.18,0.49,0.59,0,0,0,0,0,0,150,NA,NA,"",NA,NA,NA,818.5564,5.95372000000001,25,860,120,380,120,1052,722,6.9,280,NA,NA,NA,NA,NA,NA,NA,NA
"632","41",3.3,2.2,0.012,0.02,0.055,0.1,1.49,1.03,0,0,0,0,0,0,100,NA,NA,"",NA,NA,NA,749.0798,6.38071999999999,50,860,120,380,120,926,634,6.4,235,NA,NA,NA,NA,NA,NA,NA,NA
"633","41",3.7,2.45,0.015,0.035,0.055,0.18,0.49,0.59,0,0,0,0,0,0,100,NA,NA,"",NA,NA,NA,818.5564,5.95372000000001,50,860,120,380,120,939,695,8.2,243,NA,NA,NA,NA,NA,NA,NA,NA
"634","41",3.6,2.5,0.011,0.025,0.051,0.1,1.55,1,0,0,0,0,0,0,275,NA,NA,"",NA,NA,NA,770.0338,6.97743999999999,12.5,920,120,320,120,1130,901,5,308,NA,NA,NA,NA,NA,NA,NA,NA
"635","41",3.6,2.5,0.011,0.025,0.051,0.1,1.55,1,0,0,0,0,0,0,150,NA,NA,"",NA,NA,NA,770.0338,6.97743999999999,25,920,120,320,120,1203,953,4.8,364,NA,NA,NA,NA,NA,NA,NA,NA
"636","41",3.6,2.5,0.011,0.025,0.051,0.1,1.55,1,0,0,0,0,0,0,100,NA,NA,"",NA,NA,NA,770.0338,6.97743999999999,50,920,120,320,120,1257,795,4.7,345,NA,NA,NA,NA,NA,NA,NA,NA
"637","41",3.6,2.5,0.011,0.025,0.051,0.1,1.55,1,0,0,0,0,0,0,275,NA,NA,"",NA,NA,NA,770.0338,6.97743999999999,12.5,900,120,340,120,1062,774,6.2,282,NA,NA,NA,NA,NA,NA,NA,NA
"638","41",3.6,2.5,0.011,0.025,0.051,0.1,1.55,1,0,0,0,0,0,0,150,NA,NA,"",NA,NA,NA,770.0338,6.97743999999999,25,900,120,340,120,925,700,9.7,249,NA,NA,NA,NA,NA,NA,NA,NA
"639","41",3.6,2.5,0.011,0.025,0.051,0.1,1.55,1,0,0,0,0,0,0,100,NA,NA,"",NA,NA,NA,770.0338,6.97743999999999,50,900,120,340,120,1091,739,5,295,NA,NA,NA,NA,NA,NA,NA,NA
"640","41",3.6,2.5,0.011,0.025,0.051,0.1,1.55,1,0,0,0,0,0,0,275,NA,NA,"",NA,NA,NA,770.0338,6.97743999999999,12.5,880,120,360,120,883,638,7.9,229,NA,NA,NA,NA,NA,NA,NA,NA
"641","41",3.6,2.5,0.011,0.025,0.051,0.1,1.55,1,0,0,0,0,0,0,150,NA,NA,"",NA,NA,NA,770.0338,6.97743999999999,25,880,120,360,120,878,678,6.6,236,NA,NA,NA,NA,NA,NA,NA,NA
"642","41",3.6,2.5,0.011,0.025,0.051,0.1,1.55,1,0,0,0,0,0,0,100,NA,NA,"",NA,NA,NA,770.0338,6.97743999999999,50,880,120,360,120,942,662,8.5,248,NA,NA,NA,NA,NA,NA,NA,NA
"643","41",3.6,2.5,0.011,0.025,0.051,0.1,1.55,1,0,0,0,0,0,0,275,NA,NA,"",NA,NA,NA,770.0338,6.97743999999999,12.5,860,120,380,120,873,649,8.4,226,NA,NA,NA,NA,NA,NA,NA,NA
"644","41",3.6,2.5,0.011,0.025,0.051,0.1,1.55,1,0,0,0,0,0,0,150,NA,NA,"",NA,NA,NA,770.0338,6.97743999999999,25,860,120,380,120,1052,723,6.3,286,NA,NA,NA,NA,NA,NA,NA,NA
"645","41",3.6,2.5,0.011,0.025,0.051,0.1,1.55,1,0,0,0,0,0,0,100,NA,NA,"",NA,NA,NA,770.0338,6.97743999999999,50,860,120,380,120,932,652,11.9,235,NA,NA,NA,NA,NA,NA,NA,NA
"646","41",3.45,2.55,0.01,0.04,0.05,0.1,0.5,0.96,0,0,0,0,0,0,275,NA,NA,"",NA,NA,NA,752.217,5.59347999999999,12.5,920,120,320,120,1183,832,2.9,254,NA,NA,NA,NA,NA,NA,NA,NA
"647","41",3.45,2.55,0.01,0.04,0.05,0.1,0.5,0.96,0,0,0,0,0,0,150,NA,NA,"",NA,NA,NA,752.217,5.59347999999999,25,920,120,320,120,1252,848,3.3,360,NA,NA,NA,NA,NA,NA,NA,NA
"648","41",3.45,2.55,0.01,0.04,0.05,0.1,0.5,0.96,0,0,0,0,0,0,100,NA,NA,"",NA,NA,NA,752.217,5.59347999999999,50,920,120,320,120,1191,732,5.4,328,NA,NA,NA,NA,NA,NA,NA,NA
"649","41",3.45,2.55,0.01,0.04,0.05,0.1,0.5,0.96,0,0,0,0,0,0,275,NA,NA,"",NA,NA,NA,752.217,5.59347999999999,12.5,900,120,340,120,1048,848,5.4,281,NA,NA,NA,NA,NA,NA,NA,NA
"650","41",3.45,2.55,0.01,0.04,0.05,0.1,0.5,0.96,0,0,0,0,0,0,150,NA,NA,"",NA,NA,NA,752.217,5.59347999999999,25,900,120,340,120,904,666,7.4,240,NA,NA,NA,NA,NA,NA,NA,NA
"651","41",3.45,2.55,0.01,0.04,0.05,0.1,0.5,0.96,0,0,0,0,0,0,100,NA,NA,"",NA,NA,NA,752.217,5.59347999999999,50,900,120,340,120,1029,723,4.6,276,NA,NA,NA,NA,NA,NA,NA,NA
"652","41",3.45,2.55,0.01,0.04,0.05,0.1,0.5,0.96,0,0,0,0,0,0,275,NA,NA,"",NA,NA,NA,752.217,5.59347999999999,12.5,880,120,360,120,897,647,8.3,230,NA,NA,NA,NA,NA,NA,NA,NA
"653","41",3.45,2.55,0.01,0.04,0.05,0.1,0.5,0.96,0,0,0,0,0,0,150,NA,NA,"",NA,NA,NA,752.217,5.59347999999999,25,880,120,360,120,1029,714,6.5,270,NA,NA,NA,NA,NA,NA,NA,NA
"654","41",3.45,2.55,0.01,0.04,0.05,0.1,0.5,0.96,0,0,0,0,0,0,100,NA,NA,"",NA,NA,NA,752.217,5.59347999999999,50,880,120,360,120,935,584,6.6,248,NA,NA,NA,NA,NA,NA,NA,NA
"655","41",3.45,2.55,0.01,0.04,0.05,0.1,0.5,0.96,0,0,0,0,0,0,275,NA,NA,"",NA,NA,NA,752.217,5.59347999999999,12.5,860,120,380,120,835,642,10.8,218,NA,NA,NA,NA,NA,NA,NA,NA
"656","41",3.45,2.55,0.01,0.04,0.05,0.1,0.5,0.96,0,0,0,0,0,0,150,NA,NA,"",NA,NA,NA,752.217,5.59347999999999,25,860,120,380,120,992,641,9.8,263,NA,NA,NA,NA,NA,NA,NA,NA
"657","41",3.45,2.55,0.01,0.04,0.05,0.1,0.5,0.96,0,0,0,0,0,0,100,NA,NA,"",NA,NA,NA,752.217,5.59347999999999,50,860,120,380,120,989,641,10.7,245,NA,NA,NA,NA,NA,NA,NA,NA
"658","42",3.43,1.91,0.026,0.063,0.06,0.21,1.9,0.47,0,0,0,0,0,0,NA,NA,NA,"",NA,NA,NA,769.7684,7.90893999999997,14,900,120,300,120,1387,NA,0.5,NA,NA,NA,NA,NA,NA,NA,NA,NA
"659","42",3.43,1.91,0.026,0.063,0.06,0.21,1.9,0.47,0,0,0,0,0,0,NA,NA,NA,"",NA,NA,NA,769.7684,7.90893999999997,14,900,120,300,120,1390,NA,1.2,NA,NA,NA,NA,NA,NA,NA,NA,NA
"660","42",3.43,1.91,0.026,0.063,0.06,0.21,1.9,0.47,0,0,0,0,0,0,NA,NA,NA,"",NA,NA,NA,769.7684,7.90893999999997,14,900,120,300,120,1426,NA,0.6,NA,NA,NA,NA,NA,NA,NA,NA,NA
"661","42",3.65,2.55,0.025,0.061,0.06,0.27,1.57,0.54,0,0,0,0,0,0,NA,NA,NA,"",NA,NA,NA,781.8566,8.51911999999998,14,900,120,300,120,1505,NA,1.5,NA,NA,NA,NA,NA,NA,NA,NA,NA
"662","42",3.65,2.55,0.025,0.061,0.06,0.27,1.57,0.54,0,0,0,0,0,0,NA,NA,NA,"",NA,NA,NA,781.8566,8.51911999999998,14,900,120,300,120,1538,NA,2.7,NA,NA,NA,NA,NA,NA,NA,NA,NA
"663","42",3.65,2.55,0.025,0.061,0.06,0.27,1.57,0.54,0,0,0,0,0,0,NA,NA,NA,"",NA,NA,NA,781.8566,8.51911999999998,14,900,120,300,120,1541,NA,3,NA,NA,NA,NA,NA,NA,NA,NA,NA
"664","42",3.43,2.49,0.02,0.061,0.056,0.28,1.6,0.69,0,0,0,0,0,0,NA,NA,NA,"",NA,NA,NA,751.6578,4.56185999999999,14,900,120,300,120,1444,NA,0.6,NA,NA,NA,NA,NA,NA,NA,NA,NA
"665","42",3.43,2.49,0.02,0.061,0.056,0.28,1.6,0.69,0,0,0,0,0,0,NA,NA,NA,"",NA,NA,NA,751.6578,4.56185999999999,14,900,120,300,120,1449,NA,2.6,NA,NA,NA,NA,NA,NA,NA,NA,NA
"666","42",3.43,2.49,0.02,0.061,0.056,0.28,1.6,0.69,0,0,0,0,0,0,NA,NA,NA,"",NA,NA,NA,751.6578,4.56185999999999,14,900,120,300,120,1481,NA,2.2,NA,NA,NA,NA,NA,NA,NA,NA,NA
"667","42",3.69,2.07,0.029,0.058,0.053,0.26,1.58,0.8,0,0,0,0,0,0,NA,NA,NA,"",NA,NA,NA,798.6668,6.93,14,900,120,300,120,1402,NA,4.3,NA,NA,NA,NA,NA,NA,NA,NA,NA
"668","42",3.69,2.07,0.029,0.058,0.053,0.26,1.58,0.8,0,0,0,0,0,0,NA,NA,NA,"",NA,NA,NA,798.6668,6.93,14,900,120,300,120,1434,NA,6.3,NA,NA,NA,NA,NA,NA,NA,NA,NA
"669","42",3.69,2.07,0.029,0.058,0.053,0.26,1.58,0.8,0,0,0,0,0,0,NA,NA,NA,"",NA,NA,NA,798.6668,6.93,14,900,120,300,120,1433,NA,5,NA,NA,NA,NA,NA,NA,NA,NA,NA
"670","42",3.6,2.45,0.022,0.059,0.053,0.25,2.15,0.81,0,0,0,0,0,0,NA,NA,NA,"",NA,NA,NA,791.7712,5.80489999999998,14,900,120,300,120,1462,NA,6.9,NA,NA,NA,NA,NA,NA,NA,NA,NA
"671","42",3.6,2.45,0.022,0.059,0.053,0.25,2.15,0.81,0,0,0,0,0,0,NA,NA,NA,"",NA,NA,NA,791.7712,5.80489999999998,14,900,120,300,120,1484,NA,7.2,NA,NA,NA,NA,NA,NA,NA,NA,NA
"672","42",3.6,2.45,0.022,0.059,0.053,0.25,2.15,0.81,0,0,0,0,0,0,NA,NA,NA,"",NA,NA,NA,791.7712,5.80489999999998,14,900,120,300,120,1485,NA,5.4,NA,NA,NA,NA,NA,NA,NA,NA,NA
"673","42",3.54,2.65,0.019,0.06,0.051,0.26,1.52,0.81,0,0,0,0,0,0,NA,NA,NA,"",NA,NA,NA,699.4138,4.33594,14,900,120,380,120,1038,NA,13.2,292,31,NA,NA,NA,NA,NA,NA,NA
"674","42",3.54,2.65,0.019,0.06,0.051,0.26,1.52,0.81,0,0,0,0,0,0,NA,NA,NA,"",NA,NA,NA,699.4138,4.33594,14,900,120,360,120,1075,NA,12.8,310,34,NA,NA,NA,NA,NA,NA,NA
"675","42",3.54,2.65,0.019,0.06,0.051,0.26,1.52,0.81,0,0,0,0,0,0,NA,NA,NA,"",NA,NA,NA,699.4138,4.33594,14,900,120,360,120,1128,795,7.8,321,34,NA,NA,NA,NA,NA,NA,NA
"676","42",3.54,2.65,0.019,0.06,0.051,0.26,1.52,0.81,0,0,0,0,0,0,NA,NA,NA,"",NA,NA,NA,699.4138,4.33594,14,900,120,340,120,1203,NA,8.7,360,39,NA,NA,NA,NA,NA,NA,NA
"677","42",3.54,2.65,0.019,0.06,0.051,0.26,1.52,0.81,0,0,0,0,0,0,NA,NA,NA,"",NA,NA,NA,699.4138,4.33594,14,900,120,320,120,1260,NA,7.3,368,40,NA,NA,NA,NA,NA,NA,NA
"678","42",3.6,2.62,0.031,0.066,0.051,0.25,0.96,0.77,0,0,0,0,0,0,NA,NA,NA,"",NA,NA,NA,720.6758,5.73029999999998,14,900,120,300,120,1534,NA,2.1,NA,NA,NA,NA,NA,NA,NA,NA,NA
"679","42",3.6,2.62,0.031,0.066,0.051,0.25,0.96,0.77,0,0,0,0,0,0,NA,NA,NA,"",NA,NA,NA,720.6758,5.73029999999998,14,900,120,300,120,1538,NA,2,NA,NA,NA,NA,NA,NA,NA,NA,NA
"680","42",3.6,2.62,0.031,0.066,0.051,0.25,0.96,0.77,0,0,0,0,0,0,NA,NA,NA,"",NA,NA,NA,720.6758,5.73029999999998,14,900,120,300,120,1548,NA,0.7,NA,NA,NA,NA,NA,NA,NA,NA,NA
"681","42",3.54,2.65,0.019,0.06,0.051,0.26,1.52,0.81,0,0,0,0,0,0,NA,NA,NA,"",NA,NA,NA,699.4138,4.33594,14,900,120,300,120,1340,NA,5.2,379,41,NA,NA,NA,NA,NA,NA,NA
"682","42",3.54,2.65,0.019,0.06,0.051,0.26,1.52,0.81,0,0,0,0,0,0,NA,NA,NA,"",NA,NA,NA,699.4138,4.33594,14,900,120,300,120,1436,1137,2.6,410,44,NA,NA,NA,NA,NA,NA,NA
"683","42",3.54,2.65,0.019,0.06,0.051,0.26,1.52,0.81,0,0,0,0,0,0,NA,NA,NA,"",NA,NA,NA,699.4138,4.33594,14,900,120,280,120,1470,NA,3.8,426,45,NA,NA,NA,NA,NA,NA,NA
"684","42",3.55,2.47,0.026,0.06,0.05,0.27,1.65,0.9,0,0,0,0,0,0,NA,NA,NA,"",NA,NA,NA,762.3106,4.92521999999999,14,900,120,300,120,1470,NA,2.7,NA,NA,NA,NA,NA,NA,NA,NA,NA
"685","42",3.55,2.47,0.026,0.06,0.05,0.27,1.65,0.9,0,0,0,0,0,0,NA,NA,NA,"",NA,NA,NA,762.3106,4.92521999999999,14,900,120,300,120,1500,NA,2.2,NA,NA,NA,NA,NA,NA,NA,NA,NA
"686","42",3.55,2.47,0.026,0.06,0.05,0.27,1.65,0.9,0,0,0,0,0,0,NA,NA,NA,"",NA,NA,NA,762.3106,4.92521999999999,14,900,120,300,120,1497,NA,2.3,NA,NA,NA,NA,NA,NA,NA,NA,NA
"687","42",3.59,2.11,0.026,0.064,0.048,0.27,1.02,0.98,0,0,0,0,0,0,NA,NA,NA,"",NA,NA,NA,767.683,6.47175999999998,14,900,120,300,120,1337,NA,2.9,NA,NA,NA,NA,NA,NA,NA,NA,NA
"688","42",3.59,2.11,0.026,0.064,0.048,0.27,1.02,0.98,0,0,0,0,0,0,NA,NA,NA,"",NA,NA,NA,767.683,6.47175999999998,14,900,120,300,120,1351,NA,1.3,NA,NA,NA,NA,NA,NA,NA,NA,NA
"689","42",3.59,2.11,0.026,0.064,0.048,0.27,1.02,0.98,0,0,0,0,0,0,NA,NA,NA,"",NA,NA,NA,767.683,6.47175999999998,14,900,120,300,120,1362,NA,3,NA,NA,NA,NA,NA,NA,NA,NA,NA
"690","42",3.72,2.93,0.036,0.057,0.044,0.21,0.98,0.56,0,0,0,0,0,0,NA,NA,NA,"",NA,NA,NA,698.766399999999,6.65242,14,900,120,300,120,1365,NA,3.5,NA,NA,NA,NA,NA,NA,NA,NA,NA
"691","42",3.72,2.93,0.036,0.057,0.044,0.21,0.98,0.56,0,0,0,0,0,0,NA,NA,NA,"",NA,NA,NA,698.766399999999,6.65242,14,900,120,300,120,1376,NA,2,NA,NA,NA,NA,NA,NA,NA,NA,NA
"692","42",3.72,2.93,0.036,0.057,0.044,0.21,0.98,0.56,0,0,0,0,0,0,NA,NA,NA,"",NA,NA,NA,698.766399999999,6.65242,14,900,120,300,120,1369,NA,2.9,NA,NA,NA,NA,NA,NA,NA,NA,NA
"693","42",3.48,3.03,0.027,0.063,0.041,0.33,2.03,1,0,0,0,0,0,0,NA,NA,NA,"",NA,NA,NA,663.241399999999,4.46299999999999,14,900,120,300,120,1512,NA,2.9,NA,NA,NA,NA,NA,NA,NA,NA,NA
"694","42",3.48,3.03,0.027,0.063,0.041,0.33,2.03,1,0,0,0,0,0,0,NA,NA,NA,"",NA,NA,NA,663.241399999999,4.46299999999999,14,900,120,300,120,1461,NA,3.4,NA,NA,NA,NA,NA,NA,NA,NA,NA
"695","42",3.48,3.03,0.027,0.063,0.041,0.33,2.03,1,0,0,0,0,0,0,NA,NA,NA,"",NA,NA,NA,663.241399999999,4.46299999999999,14,900,120,300,120,1515,NA,3.9,NA,NA,NA,NA,NA,NA,NA,NA,NA
"696","42",3.8,2.91,0.035,0.061,0.037,0.32,1.5,0.71,0,0,0,0,0,0,NA,NA,NA,"",NA,NA,NA,693.859199999999,6.76289999999999,14,900,120,300,120,1475,NA,2,NA,NA,NA,NA,NA,NA,NA,NA,NA
"697","42",3.8,2.91,0.035,0.061,0.037,0.32,1.5,0.71,0,0,0,0,0,0,NA,NA,NA,"",NA,NA,NA,693.859199999999,6.76289999999999,14,900,120,300,120,1499,NA,3.3,NA,NA,NA,NA,NA,NA,NA,NA,NA
"698","42",3.8,2.91,0.035,0.061,0.037,0.32,1.5,0.71,0,0,0,0,0,0,NA,NA,NA,"",NA,NA,NA,693.859199999999,6.76289999999999,14,900,120,300,120,1493,NA,2.5,NA,NA,NA,NA,NA,NA,NA,NA,NA
"699","43",3.55,2.43,0.01,0.043,0.071,0.17,1.48,0.85,0,0,0,0,0,0,NA,NA,NA,"",NA,NA,NA,770.6476,7.12619999999997,NA,900,120,360,90,1065,NA,NA,295.51,31.5,NA,NA,NA,NA,NA,NA,NA
"700","43",3.68,2.66,0.01,0.035,0.068,0.07,1.67,0.78,0,0,0,0,0,0,NA,NA,NA,"",NA,NA,NA,715.089400000001,6.29021999999999,NA,900,120,280,90,1371,NA,NA,395.07,42.5,NA,NA,NA,NA,NA,NA,NA
"701","44",3.54,2.65,0.019,0.06,0.051,0.26,1.52,0.81,0,0,0,0,0,0,NA,NA,NA,"",NA,NA,NA,699.4138,4.33594,NA,900,120,380,120,1036,NA,NA,288.69,30.9,NA,NA,NA,NA,NA,NA,NA
"702","44",3.54,2.65,0.019,0.06,0.051,0.26,1.52,0.81,0,0,0,0,0,0,NA,NA,NA,"",NA,NA,NA,699.4138,4.33594,NA,900,120,360,120,1075,NA,NA,311,33.5,NA,NA,NA,NA,NA,NA,NA
"703","44",3.54,2.65,0.019,0.06,0.051,0.26,1.52,0.81,0,0,0,0,0,0,NA,NA,NA,"",NA,NA,NA,699.4138,4.33594,NA,900,120,340,120,1203,NA,NA,357.08,38.8,NA,NA,NA,NA,NA,NA,NA
"704","44",3.54,2.65,0.019,0.06,0.051,0.26,1.52,0.81,0,0,0,0,0,0,NA,NA,NA,"",NA,NA,NA,699.4138,4.33594,NA,900,120,320,120,1260,NA,NA,367.65,39.5,NA,NA,NA,NA,NA,NA,NA
