Repository: danielponikowski/metal

# metallurgy-analysis
Analysis and build predictive models in metallurgy task.

File: data/dane-zeliwo.csv (part 3 of 5)
,Nr źródła,C [%],Si [%],S [%],P [%],Mg [%],Mn [%],Ni [%],Cu [%],Mo [%],Cr [%],Al [%],Sn [%],B [%],V [%],Wydzielenia grafitu [mm-2],Udział wydzieleń grafitu [%],Średnica sferoidów [μm],Wielkość sferoidów,Nodularity [%],Udział perlitu [%],Udział ferrytu [%],Rm [MPa] (as cast),A5 [%]     (as cast),Minimalna grubość ścianki [mm],Temperatura austenityzacji [˚C],Czas austenityzacji [min.],Temperatura przemiany izotermicznej [˚C],Czas przemiany izotermicznej [min.],Rm [MPa],"R0,2 [MPa]",A5 [%],Twardość Brinella [HB],Twardość Rockwella [HRC],Twardość Rockwella [HRA],Twardość Rockwella [HRB],Twardość Vickersa [HV],Udarność Charpy [J],Temperatura pomiaru udarności [˚C],Udział austenitu %,Martensite volume fraction Xα'
655,41,3.45,2.55,0.01,0.04,0.05,0.1,0.5,0.96,,,,,,,275.0,,,,,,,,,12.5,860.0,120.0,380.0,120.0,835.0,642.0,10.8,218.0,,,,,,,,
656,41,3.45,2.55,0.01,0.04,0.05,0.1,0.5,0.96,,,,,,,150.0,,,,,,,,,25.0,860.0,120.0,380.0,120.0,992.0,641.0,9.8,263.0,,,,,,,,
657,41,3.45,2.55,0.01,0.04,0.05,0.1,0.5,0.96,,,,,,,100.0,,,,,,,,,50.0,860.0,120.0,380.0,120.0,989.0,641.0,10.7,245.0,,,,,,,,
658,42,3.43,1.91,0.026,0.063,0.06,0.21,1.9,0.47,,,,,,,,,,,,,,,,14.0,900.0,120.0,300.0,120.0,1387.0,,0.5,,,,,,,,,
659,42,3.43,1.91,0.026,0.063,0.06,0.21,1.9,0.47,,,,,,,,,,,,,,,,14.0,900.0,120.0,300.0,120.0,1390.0,,1.2,,,,,,,,,
660,42,3.43,1.91,0.026,0.063,0.06,0.21,1.9,0.47,,,,,,,,,,,,,,,,14.0,900.0,120.0,300.0,120.0,1426.0,,0.6,,,,,,,,,
661,42,3.65,2.55,0.025,0.061,0.06,0.27,1.57,0.54,,,,,,,,,,,,,,,,14.0,900.0,120.0,300.0,120.0,1505.0,,1.5,,,,,,,,,
662,42,3.65,2.55,0.025,0.061,0.06,0.27,1.57,0.54,,,,,,,,,,,,,,,,14.0,900.0,120.0,300.0,120.0,1538.0,,2.7,,,,,,,,,
663,42,3.65,2.55,0.025,0.061,0.06,0.27,1.57,0.54,,,,,,,,,,,,,,,,14.0,900.0,120.0,300.0,120.0,1541.0,,3.0,,,,,,,,,
664,42,3.43,2.49,0.02,0.061,0.056,0.28,1.6,0.69,,,,,,,,,,,,,,,,14.0,900.0,120.0,300.0,120.0,1444.0,,0.6,,,,,,,,,
665,42,3.43,2.49,0.02,0.061,0.056,0.28,1.6,0.69,,,,,,,,,,,,,,,,14.0,900.0,120.0,300.0,120.0,1449.0,,2.6,,,,,,,,,
666,42,3.43,2.49,0.02,0.061,0.056,0.28,1.6,0.69,,,,,,,,,,,,,,,,14.0,900.0,120.0,300.0,120.0,1481.0,,2.2,,,,,,,,,
667,42,3.69,2.07,0.029,0.058,0.053,0.26,1.58,0.8,,,,,,,,,,,,,,,,14.0,900.0,120.0,300.0,120.0,1402.0,,4.3,,,,,,,,,
668,42,3.69,2.07,0.029,0.058,0.053,0.26,1.58,0.8,,,,,,,,,,,,,,,,14.0,900.0,120.0,300.0,120.0,1434.0,,6.3,,,,,,,,,
669,42,3.69,2.07,0.029,0.058,0.053,0.26,1.58,0.8,,,,,,,,,,,,,,,,14.0,900.0,120.0,300.0,120.0,1433.0,,5.0,,,,,,,,,
670,42,3.6,2.45,0.022,0.059,0.053,0.25,2.15,0.81,,,,,,,,,,,,,,,,14.0,900.0,120.0,300.0,120.0,1462.0,,6.9,,,,,,,,,
671,42,3.6,2.45,0.022,0.059,0.053,0.25,2.15,0.81,,,,,,,,,,,,,,,,14.0,900.0,120.0,300.0,120.0,1484.0,,7.2,,,,,,,,,
672,42,3.6,2.45,0.022,0.059,0.053,0.25,2.15,0.81,,,,,,,,,,,,,,,,14.0,900.0,120.0,300.0,120.0,1485.0,,5.4,,,,,,,,,
673,42,3.54,2.65,0.019,0.06,0.051,0.26,1.52,0.81,,,,,,,,,,,,,,,,14.0,900.0,120.0,380.0,120.0,1038.0,,13.2,292.0,31.0,,,,,,,
674,42,3.54,2.65,0.019,0.06,0.051,0.26,1.52,0.81,,,,,,,,,,,,,,,,14.0,900.0,120.0,360.0,120.0,1075.0,,12.8,310.0,34.0,,,,,,,
675,42,3.54,2.65,0.019,0.06,0.051,0.26,1.52,0.81,,,,,,,,,,,,,,,,14.0,900.0,120.0,360.0,120.0,1128.0,795.0,7.8,321.0,34.0,,,,,,,
676,42,3.54,2.65,0.019,0.06,0.051,0.26,1.52,0.81,,,,,,,,,,,,,,,,14.0,900.0,120.0,340.0,120.0,1203.0,,8.7,360.0,39.0,,,,,,,
677,42,3.54,2.65,0.019,0.06,0.051,0.26,1.52,0.81,,,,,,,,,,,,,,,,14.0,900.0,120.0,320.0,120.0,1260.0,,7.3,368.0,40.0,,,,,,,
678,42,3.6,2.62,0.031,0.066,0.051,0.25,0.96,0.77,,,,,,,,,,,,,,,,14.0,900.0,120.0,300.0,120.0,1534.0,,2.1,,,,,,,,,
679,42,3.6,2.62,0.031,0.066,0.051,0.25,0.96,0.77,,,,,,,,,,,,,,,,14.0,900.0,120.0,300.0,120.0,1538.0,,2.0,,,,,,,,,
680,42,3.6,2.62,0.031,0.066,0.051,0.25,0.96,0.77,,,,,,,,,,,,,,,,14.0,900.0,120.0,300.0,120.0,1548.0,,0.7,,,,,,,,,
681,42,3.54,2.65,0.019,0.06,0.051,0.26,1.52,0.81,,,,,,,,,,,,,,,,14.0,900.0,120.0,300.0,120.0,1340.0,,5.2,379.0,41.0,,,,,,,
682,42,3.54,2.65,0.019,0.06,0.051,0.26,1.52,0.81,,,,,,,,,,,,,,,,14.0,900.0,120.0,300.0,120.0,1436.0,1137.0,2.6,410.0,44.0,,,,,,,
683,42,3.54,2.65,0.019,0.06,0.051,0.26,1.52,0.81,,,,,,,,,,,,,,,,14.0,900.0,120.0,280.0,120.0,1470.0,,3.8,426.0,45.0,,,,,,,
684,42,3.55,2.47,0.026,0.06,0.05,0.27,1.65,0.9,,,,,,,,,,,,,,,,14.0,900.0,120.0,300.0,120.0,1470.0,,2.7,,,,,,,,,
685,42,3.55,2.47,0.026,0.06,0.05,0.27,1.65,0.9,,,,,,,,,,,,,,,,14.0,900.0,120.0,300.0,120.0,1500.0,,2.2,,,,,,,,,
686,42,3.55,2.47,0.026,0.06,0.05,0.27,1.65,0.9,,,,,,,,,,,,,,,,14.0,900.0,120.0,300.0,120.0,1497.0,,2.3,,,,,,,,,
687,42,3.59,2.11,0.026,0.064,0.048,0.27,1.02,0.98,,,,,,,,,,,,,,,,14.0,900.0,120.0,300.0,120.0,1337.0,,2.9,,,,,,,,,
688,42,3.59,2.11,0.026,0.064,0.048,0.27,1.02,0.98,,,,,,,,,,,,,,,,14.0,900.0,120.0,300.0,120.0,1351.0,,1.3,,,,,,,,,
689,42,3.59,2.11,0.026,0.064,0.048,0.27,1.02,0.98,,,,,,,,,,,,,,,,14.0,900.0,120.0,300.0,120.0,1362.0,,3.0,,,,,,,,,
690,42,3.72,2.93,0.036,0.057,0.044,0.21,0.98,0.56,,,,,,,,,,,,,,,,14.0,900.0,120.0,300.0,120.0,1365.0,,3.5,,,,,,,,,
691,42,3.72,2.93,0.036,0.057,0.044,0.21,0.98,0.56,,,,,,,,,,,,,,,,14.0,900.0,120.0,300.0,120.0,1376.0,,2.0,,,,,,,,,
692,42,3.72,2.93,0.036,0.057,0.044,0.21,0.98,0.56,,,,,,,,,,,,,,,,14.0,900.0,120.0,300.0,120.0,1369.0,,2.9,,,,,,,,,
693,42,3.48,3.03,0.027,0.063,0.041,0.33,2.03,1.0,,,,,,,,,,,,,,,,14.0,900.0,120.0,300.0,120.0,1512.0,,2.9,,,,,,,,,
694,42,3.48,3.03,0.027,0.063,0.041,0.33,2.03,1.0,,,,,,,,,,,,,,,,14.0,900.0,120.0,300.0,120.0,1461.0,,3.4,,,,,,,,,
695,42,3.48,3.03,0.027,0.063,0.041,0.33,2.03,1.0,,,,,,,,,,,,,,,,14.0,900.0,120.0,300.0,120.0,1515.0,,3.9,,,,,,,,,
696,42,3.8,2.91,0.035,0.061,0.037,0.32,1.5,0.71,,,,,,,,,,,,,,,,14.0,900.0,120.0,300.0,120.0,1475.0,,2.0,,,,,,,,,
697,42,3.8,2.91,0.035,0.061,0.037,0.32,1.5,0.71,,,,,,,,,,,,,,,,14.0,900.0,120.0,300.0,120.0,1499.0,,3.3,,,,,,,,,
698,42,3.8,2.91,0.035,0.061,0.037,0.32,1.5,0.71,,,,,,,,,,,,,,,,14.0,900.0,120.0,300.0,120.0,1493.0,,2.5,,,,,,,,,
699,43,3.55,2.43,0.01,0.043,0.071,0.17,1.48,0.85,,,,,,,,,,,,,,,,,900.0,120.0,360.0,90.0,1065.0,,,,31.5,,,,,,,
700,43,3.68,2.66,0.01,0.035,0.068,0.07,1.67,0.78,,,,,,,,,,,,,,,,,900.0,120.0,280.0,90.0,1371.0,,,,42.5,,,,,,,
701,44,3.54,2.65,0.019,0.06,0.051,0.26,1.52,0.81,,,,,,,,,,,,,,,,,900.0,120.0,380.0,120.0,1036.0,,,,30.9,,,,,,,
702,44,3.54,2.65,0.019,0.06,0.051,0.26,1.52,0.81,,,,,,,,,,,,,,,,,900.0,120.0,360.0,120.0,1075.0,,,,33.5,,,,,,,
703,44,3.54,2.65,0.019,0.06,0.051,0.26,1.52,0.81,,,,,,,,,,,,,,,,,900.0,120.0,340.0,120.0,1203.0,,,,38.8,,,,,,,
704,44,3.54,2.65,0.019,0.06,0.051,0.26,1.52,0.81,,,,,,,,,,,,,,,,,900.0,120.0,320.0,120.0,1260.0,,,,39.5,,,,,,,
705,44,3.54,2.65,0.019,0.06,0.051,0.26,1.52,0.81,,,,,,,,,,,,,,,,,900.0,120.0,300.0,120.0,1340.0,,,,40.5,,,,,,,
706,44,3.54,2.65,0.019,0.06,0.051,0.26,1.52,0.81,,,,,,,,,,,,,,,,,900.0,120.0,280.0,120.0,1470.0,,,,45.1,,,,,,,
707,45,3.58,2.27,0.008,0.038,0.037,0.12,0.46,0.5,0.0,,,,,,100.0,,25.0,,80.0,,,741.0,4.26,,900.0,120.0,270.0,60.0,1033.0,805.0,4.77,,32.3,,,,138.0,21.0,,
708,45,3.58,2.27,0.008,0.038,0.037,0.12,0.46,0.5,0.0,,,,,,100.0,,25.0,,80.0,,,741.0,4.26,,900.0,120.0,270.0,120.0,1023.0,823.0,5.6,,33.2,,,,132.0,21.0,,
709,45,3.58,2.27,0.008,0.038,0.037,0.12,0.46,0.5,0.0,,,,,,100.0,,25.0,,80.0,,,741.0,4.26,,900.0,120.0,270.0,180.0,1008.0,818.0,3.71,,33.0,,,,115.0,21.0,,
710,45,3.58,2.27,0.008,0.038,0.037,0.12,0.46,0.5,0.0,,,,,,100.0,,25.0,,80.0,,,741.0,4.26,,900.0,120.0,300.0,60.0,1013.0,833.0,3.09,,34.1,,,,133.0,21.0,,
711,45,3.58,2.27,0.008,0.038,0.037,0.12,0.46,0.5,0.0,,,,,,100.0,,25.0,,80.0,,,741.0,4.26,,900.0,120.0,300.0,120.0,1015.0,832.0,3.73,,34.7,,,,142.0,21.0,,
712,45,3.58,2.27,0.008,0.038,0.037,0.12,0.46,0.5,0.0,,,,,,100.0,,25.0,,80.0,,,741.0,4.26,,900.0,120.0,300.0,180.0,1026.0,840.0,3.68,,32.4,,,,103.0,21.0,,
713,45,3.58,2.27,0.008,0.038,0.037,0.12,0.46,0.5,0.0,,,,,,100.0,,25.0,,80.0,,,741.0,4.26,,900.0,120.0,325.0,60.0,1241.0,1010.0,2.23,,39.7,,,,108.0,21.0,,
714,45,3.58,2.27,0.008,0.038,0.037,0.12,0.46,0.5,0.0,,,,,,100.0,,25.0,,80.0,,,741.0,4.26,,900.0,120.0,325.0,120.0,1245.0,1023.0,2.06,,39.0,,,,89.0,21.0,,
715,45,3.58,2.27,0.008,0.038,0.037,0.12,0.46,0.5,0.0,,,,,,100.0,,25.0,,80.0,,,741.0,4.26,,900.0,120.0,325.0,180.0,1281.0,1041.0,3.66,,39.8,,,,106.0,21.0,,
716,45,3.58,2.27,0.008,0.038,0.037,0.12,0.46,0.5,0.0,,,,,,100.0,,25.0,,80.0,,,741.0,4.26,,900.0,120.0,350.0,60.0,1481.0,1188.0,1.46,,45.9,,,,63.0,21.0,,
717,45,3.58,2.27,0.008,0.038,0.037,0.12,0.46,0.5,0.0,,,,,,100.0,,25.0,,80.0,,,741.0,4.26,,900.0,120.0,350.0,120.0,1491.0,1240.0,1.27,,45.8,,,,53.0,21.0,,
718,45,3.58,2.27,0.008,0.038,0.037,0.12,0.46,0.5,0.0,,,,,,100.0,,25.0,,80.0,,,741.0,4.26,,900.0,120.0,350.0,180.0,1509.0,1272.0,1.33,,45.3,,,,43.0,21.0,,
719,45,3.58,2.27,0.008,0.038,0.037,0.12,0.46,0.5,0.0,,,,,,100.0,,25.0,,80.0,,,741.0,4.26,,900.0,120.0,375.0,60.0,896.0,885.0,0.19,,49.3,,,,,,,
720,45,3.58,2.27,0.008,0.038,0.037,0.12,0.46,0.5,0.0,,,,,,100.0,,25.0,,80.0,,,741.0,4.26,,900.0,120.0,375.0,120.0,952.0,902.0,0.17,,49.1,,,,,,,
721,45,3.58,2.27,0.008,0.038,0.037,0.12,0.46,0.5,0.0,,,,,,100.0,,25.0,,80.0,,,741.0,4.26,,900.0,120.0,375.0,180.0,1154.0,805.0,0.03,,50.4,,,,,,,
722,45,3.64,2.48,0.009,0.025,0.045,0.16,0.43,0.45,0.0,,,,,,110.0,,20.0,,90.0,,,815.0,4.27,,900.0,90.0,300.0,60.0,1388.0,1235.0,0.56,,44.7,,,,57.0,21.0,,
723,45,3.64,2.48,0.009,0.025,0.045,0.16,0.43,0.45,0.0,,,,,,110.0,,20.0,,90.0,,,815.0,4.27,,900.0,90.0,300.0,120.0,1373.0,1250.0,0.4,,44.8,,,,76.0,21.0,,
724,45,3.64,2.48,0.009,0.025,0.045,0.16,0.43,0.45,0.0,,,,,,110.0,,20.0,,90.0,,,815.0,4.27,,900.0,90.0,300.0,180.0,1529.0,1268.0,1.69,,45.4,,,,64.0,21.0,,
725,45,3.64,2.48,0.009,0.025,0.045,0.16,0.43,0.45,0.0,,,,,,110.0,,20.0,,90.0,,,815.0,4.27,,900.0,90.0,356.0,60.0,1089.0,890.0,3.33,,35.5,,,,112.0,21.0,,
726,45,3.64,2.48,0.009,0.025,0.045,0.16,0.43,0.45,0.0,,,,,,110.0,,20.0,,90.0,,,815.0,4.27,,900.0,90.0,356.0,120.0,1073.0,905.0,2.7,,35.8,,,,126.0,21.0,,
727,45,3.64,2.48,0.009,0.025,0.045,0.16,0.43,0.45,0.0,,,,,,110.0,,20.0,,90.0,,,815.0,4.27,,900.0,90.0,356.0,180.0,1095.0,913.0,2.98,,36.1,,,,132.0,21.0,,
728,45,3.56,2.63,0.01,0.025,0.047,0.15,0.45,0.44,0.0,,,,,,150.0,,17.0,,90.0,,,735.0,4.49,,900.0,90.0,300.0,60.0,1380.0,1249.0,0.42,,45.3,,,,80.0,21.0,,
729,45,3.56,2.63,0.01,0.025,0.047,0.15,0.45,0.44,0.0,,,,,,150.0,,17.0,,90.0,,,735.0,4.49,,900.0,90.0,300.0,120.0,1543.0,1313.0,1.42,,46.2,,,,71.0,21.0,,
730,45,3.56,2.63,0.01,0.025,0.047,0.15,0.45,0.44,0.0,,,,,,150.0,,17.0,,90.0,,,735.0,4.49,,900.0,90.0,300.0,180.0,1602.0,1339.0,2.57,,45.0,,,,76.0,21.0,,
731,45,3.56,2.63,0.01,0.025,0.047,0.15,0.45,0.44,0.0,,,,,,150.0,,17.0,,90.0,,,735.0,4.49,,900.0,90.0,359.0,60.0,1125.0,901.0,4.42,,35.6,,,,120.0,21.0,,
732,45,3.56,2.63,0.01,0.025,0.047,0.15,0.45,0.44,0.0,,,,,,150.0,,17.0,,90.0,,,735.0,4.49,,900.0,90.0,359.0,120.0,1116.0,921.0,3.41,,36.2,,,,130.0,21.0,,
733,45,3.56,2.63,0.01,0.025,0.047,0.15,0.45,0.44,0.0,,,,,,150.0,,17.0,,90.0,,,735.0,4.49,,900.0,90.0,359.0,180.0,1126.0,924.0,3.69,,36.1,,,,134.0,21.0,,
734,45,3.58,2.57,0.007,0.048,0.043,0.34,0.45,0.46,0.19,,,,,,200.0,,12.0,,90.0,,,785.0,2.81,,900.0,90.0,363.0,60.0,924.0,778.0,1.11,,34.4,,,,102.0,21.0,,
735,45,3.58,2.57,0.007,0.048,0.043,0.34,0.45,0.46,0.19,,,,,,200.0,,12.0,,90.0,,,785.0,2.81,,900.0,90.0,363.0,120.0,883.0,813.0,0.43,,34.3,,,,121.0,21.0,,
736,45,3.58,2.57,0.007,0.048,0.043,0.34,0.45,0.46,0.19,,,,,,200.0,,12.0,,90.0,,,785.0,2.81,,900.0,90.0,363.0,180.0,997.0,821.0,1.31,,32.9,,,,110.0,21.0,,
737,45,3.58,2.57,0.007,0.048,0.043,0.34,0.45,0.46,0.19,,,,,,200.0,,12.0,,90.0,,,785.0,2.81,,900.0,90.0,300.0,60.0,1329.0,1108.0,0.72,,44.8,,,,92.0,21.0,,
738,45,3.58,2.57,0.007,0.048,0.043,0.34,0.45,0.46,0.19,,,,,,200.0,,12.0,,90.0,,,785.0,2.81,,900.0,90.0,300.0,120.0,1197.0,1181.0,0.24,,44.2,,,,95.0,21.0,,
739,45,3.58,2.57,0.007,0.048,0.043,0.34,0.45,0.46,0.19,,,,,,200.0,,12.0,,90.0,,,785.0,2.81,,900.0,90.0,300.0,180.0,1359.0,1195.0,0.64,,44.4,,,,76.0,21.0,,
740,46,3.58,2.27,0.008,0.038,0.037,0.12,0.46,0.5,0.0,,,,,,100.0,,25.0,,80.0,,,741.0,4.26,,900.0,120.0,300.0,180.0,1509.0,1272.0,1.33,,45.3,,,,43.0,21.0,,
741,46,3.58,2.27,0.008,0.038,0.037,0.12,0.46,0.5,0.0,,,,,,100.0,,25.0,,80.0,,,741.0,4.26,,900.0,120.0,350.0,120.0,1015.0,832.0,3.73,,34.7,,,,142.0,21.0,,
742,46,3.62,2.48,0.009,0.025,0.045,0.16,0.43,0.45,0.0,,,,,,110.0,,20.0,,90.0,,,815.0,4.27,,900.0,90.0,300.0,180.0,1529.0,1268.0,1.69,,45.4,,,,64.0,21.0,,
743,46,3.62,2.48,0.009,0.025,0.045,0.16,0.43,0.45,0.0,,,,,,110.0,,20.0,,90.0,,,815.0,4.27,,900.0,90.0,356.0,180.0,1095.0,913.0,2.98,,36.1,,,,132.0,21.0,,
744,46,3.56,2.63,0.01,0.025,0.047,0.15,0.45,0.44,0.0,,,,,,150.0,,17.0,,90.0,,,735.0,4.49,,900.0,90.0,300.0,180.0,1602.0,1339.0,2.57,,45.0,,,,76.0,21.0,,
745,46,3.56,2.63,0.01,0.025,0.047,0.15,0.45,0.44,0.0,,,,,,150.0,,17.0,,90.0,,,735.0,4.49,,900.0,90.0,356.0,180.0,1126.0,924.0,3.69,,36.1,,,,134.0,21.0,,
746,46,3.58,2.57,0.007,0.048,0.043,0.34,0.45,0.46,0.19,,,,,,200.0,,12.0,,90.0,,,785.0,2.81,,900.0,90.0,300.0,180.0,1359.0,1195.0,0.64,,44.4,,,,76.0,21.0,,
747,46,3.58,2.57,0.007,0.048,0.043,0.34,0.45,0.46,0.19,,,,,,200.0,,12.0,,90.0,,,785.0,2.81,,900.0,90.0,363.0,120.0,883.0,813.0,0.43,,34.3,,,,121.0,21.0,,
748,47,3.4,2.69,0.01,0.02,0.044,0.19,0.73,0.87,0.23,0.04,0.015,0.007,,,200.0,,,,95.0,80.0,20.0,780.0,7.1,,900.0,90.0,250.0,60.0,1520.0,1410.0,1.8,,58.0,,,,,,,
749,47,3.4,2.69,0.01,0.02,0.044,0.19,0.73,0.87,0.23,0.04,0.015,0.007,,,200.0,,,,95.0,80.0,20.0,780.0,7.1,,900.0,90.0,325.0,90.0,1263.0,880.0,3.9,,49.0,,,,,,,
750,47,3.4,2.69,0.01,0.02,0.044,0.19,0.73,0.87,0.23,0.04,0.015,0.007,,,200.0,,,,95.0,80.0,20.0,780.0,7.1,,900.0,90.0,375.0,90.0,1075.0,695.0,7.1,,42.0,,,,,,,
751,47,3.4,2.69,0.01,0.02,0.044,0.19,0.73,0.87,0.23,0.04,0.015,0.007,,,200.0,,,,95.0,80.0,20.0,780.0,7.1,,900.0,90.0,425.0,60.0,862.0,565.0,9.2,,37.0,,,,,,,
752,49,3.45,2.82,0.019,0.032,0.041,0.061,,,,,,,,,37.0,,44.0,,,,,,,,930.0,60.0,420.0,30.0,1104.0,790.0,14.7,,26.0,,,,,,,
753,49,3.45,2.82,0.019,0.032,0.041,0.061,,,,,,,,,37.0,,44.0,,,,,,,,930.0,60.0,420.0,60.0,1130.0,817.0,10.5,,27.0,,,,,,,
754,49,3.45,2.82,0.019,0.032,0.041,0.061,,,,,,,,,37.0,,44.0,,,,,,,,930.0,60.0,420.0,120.0,1145.0,835.0,8.8,,29.0,,,,,,,
755,49,3.45,2.82,0.019,0.032,0.041,0.061,,,,,,,,,37.0,,44.0,,,,,,,,930.0,60.0,420.0,180.0,1194.0,860.0,7.8,,31.0,,,,,,,
756,50,3.575,2.515,0.0125,0.031,0.0415,0.2,,0.64,,,,,,,77.5,,34.5,,75.0,,,,,,900.0,90.0,300.0,180.0,1340.0,1191.0,0.97,,45.0,,,,130.0,21.0,,
757,50,3.575,2.515,0.0125,0.031,0.0415,0.2,,0.64,,,,,,,77.5,,34.5,,75.0,,,,,,900.0,90.0,360.0,120.0,1094.0,914.0,3.86,,38.0,,,,146.0,21.0,,
758,51,3.54,2.81,0.009,0.031,0.05,0.43,1.52,0.56,0.3,0.3,,,,,,,,,,,,,,,816.0,120.0,260.0,120.0,1269.0,1155.0,,,,,,,,,,
759,51,3.54,2.81,0.009,0.031,0.05,0.43,1.52,0.56,0.3,0.3,,,,,,,,,,,,,,,816.0,120.0,288.0,120.0,1277.0,1185.0,,,,,,,,,,
760,51,3.54,2.81,0.009,0.031,0.05,0.43,1.52,0.56,0.3,0.3,,,,,,,,,,,,,,,816.0,120.0,302.0,120.0,1324.0,995.0,,,,,,,,,,
761,51,3.54,2.81,0.009,0.031,0.05,0.43,1.52,0.56,0.3,0.3,,,,,,,,,,,,,,,816.0,120.0,316.0,120.0,1208.0,840.0,,,,,,,,,,
762,51,3.54,2.81,0.009,0.031,0.05,0.43,1.52,0.56,0.3,0.3,,,,,,,,,,,,,,,816.0,120.0,357.0,120.0,800.0,744.0,,,,,,,,,,
763,51,3.54,2.81,0.009,0.031,0.05,0.43,1.52,0.56,0.3,0.3,,,,,,,,,,,,,,,816.0,120.0,385.0,120.0,706.0,595.0,,,,,,,,,,
764,51,3.54,2.81,0.009,0.031,0.05,0.43,1.52,0.56,0.3,0.3,,,,,,,,,,,,,,,871.0,120.0,260.0,120.0,1082.0,1104.0,,,,,,,,,,
765,51,3.54,2.81,0.009,0.031,0.05,0.43,1.52,0.56,0.3,0.3,,,,,,,,,,,,,,,871.0,120.0,288.0,120.0,1234.0,1075.0,,,,,,,,,,
766,51,3.54,2.81,0.009,0.031,0.05,0.43,1.52,0.56,0.3,0.3,,,,,,,,,,,,,,,871.0,120.0,302.0,120.0,1164.0,1015.0,,,,,,,,,,
767,51,3.54,2.81,0.009,0.031,0.05,0.43,1.52,0.56,0.3,0.3,,,,,,,,,,,,,,,871.0,120.0,316.0,120.0,1048.0,1039.0,,,,,,,,,,
768,51,3.54,2.81,0.009,0.031,0.05,0.43,1.52,0.56,0.3,0.3,,,,,,,,,,,,,,,871.0,120.0,357.0,120.0,777.0,731.0,,,,,,,,,,
769,51,3.54,2.81,0.009,0.031,0.05,0.43,1.52,0.56,0.3,0.3,,,,,,,,,,,,,,,871.0,120.0,385.0,120.0,738.0,654.0,,,,,,,,,,
770,51,3.54,2.81,0.009,0.031,0.05,0.43,1.52,0.56,0.3,0.3,,,,,,,,,,,,,,,927.0,120.0,260.0,120.0,1082.0,819.0,,,,,,,,,,
771,51,3.54,2.81,0.009,0.031,0.05,0.43,1.52,0.56,0.3,0.3,,,,,,,,,,,,,,,927.0,120.0,288.0,120.0,1234.0,917.0,,,,,,,,,,
772,51,3.54,2.81,0.009,0.031,0.05,0.43,1.52,0.56,0.3,0.3,,,,,,,,,,,,,,,927.0,120.0,302.0,120.0,1164.0,994.0,,,,,,,,,,
773,51,3.54,2.81,0.009,0.031,0.05,0.43,1.52,0.56,0.3,0.3,,,,,,,,,,,,,,,927.0,120.0,316.0,120.0,1048.0,802.0,,,,,,,,,,
774,51,3.54,2.81,0.009,0.031,0.05,0.43,1.52,0.56,0.3,0.3,,,,,,,,,,,,,,,927.0,120.0,357.0,120.0,777.0,610.0,,,,,,,,,,
775,51,3.54,2.81,0.009,0.031,0.05,0.43,1.52,0.56,0.3,0.3,,,,,,,,,,,,,,,927.0,120.0,385.0,120.0,738.0,558.0,,,,,,,,,,
776,51,3.54,2.81,0.009,0.031,0.05,0.43,1.52,0.56,0.3,0.3,,,,,,,,,,,,,,,982.0,120.0,260.0,120.0,883.0,681.0,,,,,,,,,,
777,51,3.54,2.81,0.009,0.031,0.05,0.43,1.52,0.56,0.3,0.3,,,,,,,,,,,,,,,982.0,120.0,288.0,120.0,1146.0,878.0,,,,,,,,,,
778,51,3.54,2.81,0.009,0.031,0.05,0.43,1.52,0.56,0.3,0.3,,,,,,,,,,,,,,,982.0,120.0,302.0,120.0,1182.0,897.0,,,,,,,,,,
779,51,3.54,2.81,0.009,0.031,0.05,0.43,1.52,0.56,0.3,0.3,,,,,,,,,,,,,,,982.0,120.0,316.0,120.0,941.0,763.0,,,,,,,,,,
780,51,3.54,2.81,0.009,0.031,0.05,0.43,1.52,0.56,0.3,0.3,,,,,,,,,,,,,,,982.0,120.0,357.0,120.0,754.0,530.0,,,,,,,,,,
781,51,3.54,2.81,0.009,0.031,0.05,0.43,1.52,0.56,0.3,0.3,,,,,,,,,,,,,,,982.0,120.0,385.0,120.0,685.0,479.0,,,,,,,,,,
782,52/80,,,,,,0.28,0.53,0.9,,,,,,,150.0,,,4,100.0,,,,,,900.0,120.0,260.0,120.0,1655.0,1520.0,2.0,,,,,,,,,
783,52/80,,,,,,0.28,0.53,0.9,,,,,,,150.0,,,4,100.0,,,,,,900.0,120.0,290.0,120.0,1527.0,1470.0,2.4,,,,,,,,,
784,52/80,,,,,,0.28,0.53,0.9,,,,,,,150.0,,,4,100.0,,,,,,900.0,120.0,320.0,90.0,1290.0,1200.0,6.7,,,,,,,,,
785,52/80,,,,,,0.28,0.53,0.9,,,,,,,150.0,,,4,100.0,,,,,,900.0,120.0,360.0,90.0,1116.0,894.0,9.6,,,,,,,,,
786,52/80,,,,,,0.28,0.53,0.9,,,,,,,150.0,,,4,100.0,,,,,,900.0,120.0,390.0,90.0,1097.0,815.0,10.8,,,,,,,,,
787,53,3.47,3.07,0.03,0.02,,0.22,0.52,,0.01,,,,,,,,,,,,,,,,900.0,120.0,300.0,120.0,,,,350.0,,,,,,,,
788,53,3.47,3.07,0.03,0.02,,0.22,0.52,,0.01,,,,,,,,,,,,,,,,900.0,120.0,340.0,120.0,,,,315.0,,,,,,,,
789,53,3.47,3.07,0.03,0.02,,0.22,0.52,,0.01,,,,,,,,,,,,,,,,900.0,120.0,380.0,120.0,,,,285.0,,,,,,,,
790,53,3.17,3.18,0.01,0.02,,0.22,1.12,,0.01,,,,,,,,,,,,,,,,900.0,120.0,300.0,120.0,,,,360.0,,,,,,,,
791,53,3.17,3.18,0.01,0.02,,0.22,1.12,,0.01,,,,,,,,,,,,,,,,900.0,120.0,340.0,120.0,,,,320.0,,,,,,,,
792,53,3.17,3.18,0.01,0.02,,0.22,1.12,,0.01,,,,,,,,,,,,,,,,900.0,120.0,380.0,120.0,,,,290.0,,,,,,,,
793,54,3.4,2.41,0.017,0.015,0.064,0.15,0.001,0.0,0.001,,,,,,,,,,,,,,,25.4,927.0,120.0,400.0,120.0,585.0,480.0,,,,,,,,,,
794,54,3.4,2.41,0.017,0.015,0.064,0.15,0.001,0.0,0.001,,,,,,,,,,,,,,,25.4,927.0,120.0,385.0,120.0,701.0,636.0,,,,,,,,,,
795,54,3.4,2.41,0.017,0.015,0.064,0.15,0.001,0.0,0.001,,,,,,,,,,,,,,,25.4,927.0,120.0,371.0,120.0,1062.0,861.0,10.5,,,,,,,,,
796,54,3.4,2.41,0.017,0.015,0.064,0.15,0.001,0.0,0.001,,,,,,,,,,,,,,,25.4,927.0,120.0,357.0,120.0,1105.0,946.0,,,,,,,,,,
797,54,3.4,2.41,0.017,0.015,0.064,0.15,0.001,0.0,0.001,,,,,,,,,,,,,,,25.4,927.0,120.0,343.0,120.0,1185.0,989.0,,,,,,,,,,
798,54,3.4,2.41,0.017,0.015,0.064,0.15,0.001,0.0,0.001,,,,,,,,,,,,,,,25.4,927.0,120.0,330.0,120.0,1277.0,1081.0,,,,,,,,,,
799,54,3.4,2.41,0.017,0.015,0.064,0.15,0.001,0.0,0.001,,,,,,,,,,,,,,,25.4,927.0,120.0,316.0,120.0,1326.0,1154.0,,,,,,,,,,
800,54,3.4,2.41,0.017,0.015,0.064,0.15,0.001,0.0,0.001,,,,,,,,,,,,,,,25.4,927.0,120.0,288.0,120.0,1470.0,1302.0,3.1,,,,,,,,,
801,54,3.4,2.41,0.017,0.015,0.064,0.15,0.001,0.0,0.001,,,,,,,,,,,,,,,25.4,927.0,120.0,273.0,120.0,1522.0,1373.0,,,,,,,,,,
802,54,3.4,2.41,0.017,0.015,0.064,0.15,0.001,0.0,0.001,,,,,,,,,,,,,,,25.4,927.0,120.0,260.0,120.0,1528.0,1410.0,1.9,,,,,,,,,
803,55/77,3.45,2.48,0.012,0.013,0.05,0.4,1.5,,0.5,,,,,,,,,,,,,,,,927.0,120.0,260.0,120.0,1598.1,1210.0,3.2,,,,,,,,12.0,
804,55/77,3.45,2.48,0.012,0.013,0.05,0.4,1.5,,0.5,,,,,,,,,,,,,,,,927.0,120.0,274.0,120.0,1530.4,1185.0,4.2,,,,,,,,13.0,
805,55/77,3.45,2.48,0.012,0.013,0.05,0.4,1.5,,0.5,,,,,,,,,,,,,,,,927.0,120.0,288.0,120.0,1505.0,1180.0,4.8,,,,,,,,14.5,
806,55/77,3.45,2.48,0.012,0.013,0.05,0.4,1.5,,0.5,,,,,,,,,,,,,,,,927.0,120.0,302.0,120.0,1404.9,1161.0,6.8,,,,,,,,14.5,
807,55/77,3.45,2.48,0.012,0.013,0.05,0.4,1.5,,0.5,,,,,,,,,,,,,,,,927.0,120.0,316.0,120.0,1366.6,1099.0,8.1,,,,,,,,20.0,
808,55/77,3.45,2.48,0.012,0.013,0.05,0.4,1.5,,0.5,,,,,,,,,,,,,,,,927.0,120.0,329.0,120.0,1230.3,950.0,11.1,,,,,,,,25.5,
809,55/77,3.45,2.48,0.012,0.013,0.05,0.4,1.5,,0.5,,,,,,,,,,,,,,,,927.0,120.0,343.0,120.0,1194.7,911.0,12.7,,,,,,,,29.5,
810,55/77,3.45,2.48,0.012,0.013,0.05,0.4,1.5,,0.5,,,,,,,,,,,,,,,,927.0,120.0,357.0,120.0,1053.9,794.0,14.4,,,,,,,,31.4,
811,55/77,3.45,2.48,0.012,0.013,0.05,0.4,1.5,,0.5,,,,,,,,,,,,,,,,927.0,120.0,371.0,120.0,1034.4,731.0,15.5,,,,,,,,33.0,
812,55/77,3.45,2.48,0.012,0.013,0.05,0.4,1.5,,0.5,,,,,,,,,,,,,,,,927.0,120.0,385.0,120.0,1080.3,647.0,19.9,,,,,,,,35.0,
813,55/77,3.45,2.48,0.012,0.013,0.05,0.4,1.5,,0.5,,,,,,,,,,,,,,,,927.0,120.0,399.0,120.0,1015.4,592.0,15.0,,,,,,,,36.5,
814,56,3.14,2.6,0.03,0.01,,0.34,0.39,0.8,0.23,,,,,,,,,,,,,,,,920.0,80.0,400.0,90.0,,,,,,,,,,,43.2,
815,56,3.14,2.6,0.03,0.01,,0.34,0.39,0.8,0.23,,,,,,,,,,,,,,,,920.0,80.0,400.0,90.0,,,,,,,,,,,35.79,
816,56,3.14,2.6,0.03,0.01,,0.34,0.39,0.8,0.23,,,,,,,,,,,,,,,,920.0,80.0,400.0,90.0,,,,,,,,,,,44.05,
817,57,3.5,2.5,,,0.03,,1.1,0.6,0.23,,,,,,,,,,,,,,,,900.0,120.0,315.0,30.0,,,,487.0,,,,,17.0,21.0,,
818,57,3.5,2.5,,,0.03,,1.1,0.6,0.23,,,,,,,,,,,,,,,,900.0,120.0,315.0,60.0,1155.0,1050.0,1.0,463.0,,,,,45.0,21.0,,
819,57,3.5,2.5,,,0.03,,1.1,0.6,0.23,,,,,,,,,,,,,,,,900.0,120.0,315.0,120.0,1325.0,1145.0,1.5,465.0,,,,,60.0,21.0,,
820,57,3.5,2.5,,,0.03,,1.1,0.6,0.23,,,,,,,,,,,,,,,,900.0,120.0,315.0,180.0,1400.0,1183.0,2.5,467.0,,,,,71.0,21.0,,
821,57,3.5,2.5,,,0.03,,1.1,0.6,0.23,,,,,,,,,,,,,,,,900.0,120.0,315.0,240.0,1375.0,1200.0,2.4,468.0,,,,,68.0,21.0,,
822,57,3.5,2.5,,,0.03,,1.1,0.6,0.23,,,,,,,,,,,,,,,,900.0,120.0,315.0,360.0,,,,470.0,,,,,65.0,21.0,,
823,57,3.5,2.5,,,0.03,,1.1,0.6,0.23,,,,,,,,,,,,,,,,900.0,120.0,350.0,30.0,,,,390.0,,,,,25.0,21.0,,
824,57,3.5,2.5,,,0.03,,1.1,0.6,0.23,,,,,,,,,,,,,,,,900.0,120.0,350.0,60.0,800.0,580.0,2.35,335.0,,,,,70.0,21.0,,
825,57,3.5,2.5,,,0.03,,1.1,0.6,0.23,,,,,,,,,,,,,,,,900.0,120.0,350.0,120.0,830.0,600.0,3.4,315.0,,,,,110.0,21.0,,
826,57,3.5,2.5,,,0.03,,1.1,0.6,0.23,,,,,,,,,,,,,,,,900.0,120.0,350.0,180.0,860.0,612.0,4.7,310.0,,,,,115.0,21.0,,
827,57,3.5,2.5,,,0.03,,1.1,0.6,0.23,,,,,,,,,,,,,,,,900.0,120.0,350.0,240.0,855.0,620.0,4.2,310.0,,,,,111.0,21.0,,
828,57,3.5,2.5,,,0.03,,1.1,0.6,0.23,,,,,,,,,,,,,,,,900.0,120.0,350.0,360.0,,,,315.0,,,,,105.0,21.0,,
829,58,3.65,2.76,0.014,0.016,0.045,0.36,0.9,0.6,,,,,,,,,,,,,,,,,900.0,90.0,320.0,120.0,1262.0,,9.6,,,,,,125.0,21.0,,
830,58,3.65,2.76,0.014,0.016,0.045,0.36,0.9,0.6,,,,,,,,,,,,,,,,,900.0,90.0,360.0,120.0,1142.0,,13.8,,,,,,157.0,21.0,,
831,58,3.51,2.45,0.01,0.017,0.036,0.3,0.0,0.0,,,,,,,,,,,,,,,,,900.0,90.0,320.0,120.0,1391.0,,4.42,,,,,,63.0,21.0,,
832,58,3.51,2.45,0.01,0.017,0.036,0.3,0.0,0.0,,,,,,,,,,,,,,,,,900.0,90.0,360.0,120.0,1169.0,,7.1,,,,,,148.0,21.0,,
833,60,3.69,2.47,0.01,0.05,0.037,0.28,,0.32,,,,,,,,,,,,,,,,,930.0,120.0,325.0,120.0,1115.0,1005.0,1.0,400.0,,,,,,,,
834,60,3.69,2.47,0.01,0.05,0.037,0.28,,0.32,,,,,,,,,,,,,,,,,930.0,120.0,300.0,120.0,1160.0,1085.0,1.0,430.0,,,,,,,,
835,60,3.69,2.47,0.01,0.05,0.037,0.28,,0.32,,,,,,,,,,,,,,,,,930.0,120.0,325.0,60.0,1025.0,700.0,1.0,380.0,,,,,,,,
836,60,3.69,2.47,0.01,0.05,0.037,0.28,,0.32,,,,,,,,,,,,,,,,,930.0,120.0,300.0,60.0,1075.0,1000.0,1.0,430.0,,,,,,,,
837,61,3.52,2.6,0.01,0.01,,0.2,,0.73,0.2,,,,,,,,,,,,,,,,900.0,45.0,370.0,60.0,942.0,761.0,,,,,,,,,36.0,
838,61,3.52,2.6,0.01,0.01,,0.2,,0.73,0.2,,,,,,,,,,,,,,,,900.0,45.0,340.0,60.0,1108.0,1063.0,,,,,,,,,29.0,
839,61,3.52,2.6,0.01,0.01,,0.2,,0.73,0.2,,,,,,,,,,,,,,,,900.0,45.0,300.0,60.0,1230.0,1189.0,,,,,,,,,18.0,
840,61,3.52,2.6,0.01,0.01,,0.2,,0.73,0.2,,,,,,,,,,,,,,,,900.0,45.0,270.0,60.0,,,,,,,,,,,10.0,
841,62,3.46,2.48,0.01,0.02,0.043,0.39,,0.8,,,,,,,,,,,,,,,,,910.0,120.0,350.0,180.0,1070.0,,7.6,391.0,,,,,,,39.9,
842,62,3.46,2.48,0.01,0.02,0.043,0.39,,0.8,,,,,,,,,,,,,,,,,910.0,120.0,320.0,180.0,1275.0,,6.68,342.0,,,,,,,34.4,
843,62,3.46,2.48,0.01,0.02,0.043,0.39,,0.8,,,,,,,,,,,,,,,,,910.0,120.0,290.0,180.0,1455.0,,5.0,308.0,,,,,,,32.8,
844,64,3.51,2.59,0.01,0.01,0.06,0.28,0.68,,0.15,,,,,,,,,,,,,,,,,120.0,,300.0,,,,,,,,,,,28.9,
845,64,3.51,2.59,0.01,0.01,0.06,0.28,0.68,,0.15,,,,,,,,,,,,,,,,,120.0,,140.0,,,,,,,,,,,32.0,
846,64,3.51,2.59,0.01,0.01,0.06,0.28,0.68,,0.15,,,,,,,,,,,,,,,,,120.0,,90.0,,,,,,,,,,,35.5,
847,64,3.51,2.59,0.01,0.01,0.06,0.28,0.68,,0.15,,,,,,,,,,,,,,,,,120.0,,75.0,,,,,,,,,,,33.0,
848,64,3.51,2.59,0.01,0.01,0.06,0.28,0.68,,0.15,,,,,,,,,,,,,,,,,120.0,,48.5,,,,,,,,,,,28.0,
849,64,3.51,2.59,0.01,0.01,0.06,0.28,0.68,,0.15,,,,,,,,,,,,,,,,,120.0,,33.0,,,,,,,,,,,32.0,
850,64,3.51,2.59,0.01,0.01,0.06,0.28,0.68,,0.15,,,,,,,,,,,,,,,,,120.0,,12.5,,,,,,,,,,,31.8,
851,66,3.14,2.67,0.003,0.023,,0.07,0.8,0.3,0.25,0.12,,,,,120.0,,,,,46.3,41.0,,,,900.0,120.0,300.0,10.0,850.0,770.0,0.5,,,,,520.0,20.0,21.0,16.0,35.0
852,66,3.14,2.67,0.003,0.023,,0.07,0.8,0.3,0.25,0.12,,,,,120.0,,,,,46.3,41.0,,,,900.0,120.0,300.0,30.0,1000.0,850.0,1.0,,,,,480.0,29.0,21.0,21.0,20.0
853,66,3.14,2.67,0.003,0.023,,0.07,0.8,0.3,0.25,0.12,,,,,120.0,,,,,46.3,41.0,,,,900.0,120.0,300.0,60.0,1150.0,900.0,3.0,,,,,410.0,60.0,21.0,22.5,7.0
854,66,3.14,2.67,0.003,0.023,,0.07,0.8,0.3,0.25,0.12,,,,,120.0,,,,,46.3,41.0,,,,900.0,120.0,300.0,120.0,1200.0,950.0,5.0,,,,,400.0,89.0,21.0,27.5,1.5
855,66,3.14,2.67,0.003,0.023,,0.07,0.8,0.3,0.25,0.12,,,,,120.0,,,,,46.3,41.0,,,,900.0,120.0,300.0,240.0,1200.0,960.0,4.0,,,,,350.0,90.0,21.0,30.0,1.0
856,66,3.14,2.67,0.003,0.023,,0.07,0.8,0.3,0.25,0.12,,,,,120.0,,,,,46.3,41.0,,,,900.0,120.0,300.0,360.0,1100.0,950.0,3.0,,,,,370.0,80.0,21.0,27.5,0.7
857,66,3.14,2.67,0.003,0.023,,0.07,0.8,0.3,0.25,0.12,,,,,120.0,,,,,46.3,41.0,,,,900.0,120.0,350.0,10.0,800.0,700.0,1.0,,,,,470.0,30.0,21.0,24.0,45.0
858,66,3.14,2.67,0.003,0.023,,0.07,0.8,0.3,0.25,0.12,,,,,120.0,,,,,46.3,41.0,,,,900.0,120.0,350.0,30.0,920.0,800.0,2.0,,,,,415.0,35.0,21.0,26.0,40.0
859,66,3.14,2.67,0.003,0.023,,0.07,0.8,0.3,0.25,0.12,,,,,120.0,,,,,46.3,41.0,,,,900.0,120.0,350.0,60.0,1100.0,830.0,3.5,,,,,350.0,70.0,21.0,32.5,10.0
860,66,3.14,2.67,0.003,0.023,,0.07,0.8,0.3,0.25,0.12,,,,,120.0,,,,,46.3,41.0,,,,900.0,120.0,350.0,120.0,1150.0,900.0,6.8,,,,,340.0,110.0,21.0,34.0,1.5
861,66,3.14,2.67,0.003,0.023,,0.07,0.8,0.3,0.25,0.12,,,,,120.0,,,,,46.3,41.0,,,,900.0,120.0,350.0,240.0,1150.0,850.0,5.9,,,,,350.0,100.0,21.0,35.5,1.0
862,66,3.14,2.67,0.003,0.023,,0.07,0.8,0.3,0.25,0.12,,,,,120.0,,,,,46.3,41.0,,,,900.0,120.0,350.0,360.0,1100.0,840.0,3.2,,,,,350.0,90.0,21.0,32.0,0.5
863,66,3.14,2.67,0.003,0.023,,0.07,0.8,0.3,0.25,0.12,,,,,120.0,,,,,46.3,41.0,,,,900.0,120.0,400.0,10.0,750.0,650.0,2.0,,,,,400.0,40.0,21.0,26.0,52.0
864,66,3.14,2.67,0.003,0.023,,0.07,0.8,0.3,0.25,0.12,,,,,120.0,,,,,46.3,41.0,,,,900.0,120.0,400.0,30.0,900.0,740.0,2.0,,,,,340.0,50.0,21.0,28.5,20.0
865,66,3.14,2.67,0.003,0.023,,0.07,0.8,0.3,0.25,0.12,,,,,120.0,,,,,46.3,41.0,,,,900.0,120.0,400.0,60.0,990.0,740.0,3.0,,,,,290.0,90.0,21.0,35.0,5.0
866,66,3.14,2.67,0.003,0.023,,0.07,0.8,0.3,0.25,0.12,,,,,120.0,,,,,46.3,41.0,,,,900.0,120.0,400.0,120.0,1000.0,750.0,7.0,,,,,290.0,140.0,21.0,38.0,2.0
867,66,3.14,2.67,0.003,0.023,,0.07,0.8,0.3,0.25,0.12,,,,,120.0,,,,,46.3,41.0,,,,900.0,120.0,400.0,240.0,1000.0,755.0,7.7,,,,,280.0,120.0,21.0,35.5,1.0
868,66,3.14,2.67,0.003,0.023,,0.07,0.8,0.3,0.25,0.12,,,,,120.0,,,,,46.3,41.0,,,,900.0,120.0,400.0,360.0,980.0,750.0,5.0,,,,,290.0,90.0,21.0,17.5,0.5
869,67,3.69,2.53,0.009,0.014,0.045,0.25,1.07,0.47,0.1,,,,,,,,,,,,,,,,900.0,30.0,410.0,120.0,950.0,600.0,7.0,,,,,,,,48.0,
870,67,3.69,2.53,0.009,0.014,0.045,0.25,1.07,0.47,0.1,,,,,,,,,,,,,,,,900.0,30.0,370.0,120.0,1080.0,783.0,11.5,,,,,,,,42.0,
871,67,3.69,2.53,0.009,0.014,0.045,0.25,1.07,0.47,0.1,,,,,,,,,,,,,,,,900.0,30.0,300.0,120.0,1450.0,1182.0,5.0,,,,,,,,24.0,
872,68,3.47,2.31,0.007,0.1,,0.82,,,,,,,,,,,,,,85.0,15.0,572.0,6.7,,900.0,60.0,200.0,15.0,,,,,,,,,,,16.3,
873,68,3.47,2.31,0.007,0.1,,0.82,,,,,,,,,,,,,,85.0,15.0,572.0,6.7,,900.0,60.0,200.0,30.0,,,,,,,,,,,12.3,
874,68,3.47,2.31,0.007,0.1,,0.82,,,,,,,,,,,,,,85.0,15.0,572.0,6.7,,900.0,60.0,200.0,60.0,,,,,,,,,,,15.8,
875,68,3.47,2.31,0.007,0.1,,0.82,,,,,,,,,,,,,,85.0,15.0,572.0,6.7,,900.0,60.0,200.0,240.0,,,,,,,,,,,31.4,
876,68,3.47,2.31,0.007,0.1,,0.82,,,,,,,,,,,,,,85.0,15.0,572.0,6.7,,900.0,60.0,250.0,15.0,,,,,,,,,,,13.1,
877,68,3.47,2.31,0.007,0.1,,0.82,,,,,,,,,,,,,,85.0,15.0,572.0,6.7,,900.0,60.0,250.0,30.0,,,,,,,,,,,14.5,
878,68,3.47,2.31,0.007,0.1,,0.82,,,,,,,,,,,,,,85.0,15.0,572.0,6.7,,900.0,60.0,250.0,60.0,,,,,,,,,,,30.7,
879,68,3.47,2.31,0.007,0.1,,0.82,,,,,,,,,,,,,,85.0,15.0,572.0,6.7,,900.0,60.0,250.0,240.0,,,,,,,,,,,21.8,
880,68,3.47,2.31,0.007,0.1,,0.82,,,,,,,,,,,,,,85.0,15.0,572.0,6.7,,900.0,60.0,300.0,15.0,,,,,,,,,,,33.3,
881,68,3.47,2.31,0.007,0.1,,0.82,,,,,,,,,,,,,,85.0,15.0,572.0,6.7,,900.0,60.0,300.0,30.0,,,,,,,,,,,35.6,
882,68,3.47,2.31,0.007,0.1,,0.82,,,,,,,,,,,,,,85.0,15.0,572.0,6.7,,900.0,60.0,300.0,60.0,,,,,,,,,,,29.6,
883,68,3.47,2.31,0.007,0.1,,0.82,,,,,,,,,,,,,,85.0,15.0,572.0,6.7,,900.0,60.0,300.0,240.0,,,,,,,,,,,23.7,
884,68,3.47,2.31,0.007,0.1,,0.82,,,,,,,,,,,,,,85.0,15.0,572.0,6.7,,900.0,60.0,350.0,15.0,,,,,,,,,,,33.2,
885,68,3.47,2.31,0.007,0.1,,0.82,,,,,,,,,,,,,,85.0,15.0,572.0,6.7,,900.0,60.0,350.0,30.0,,,,,,,,,,,40.9,
886,68,3.47,2.31,0.007,0.1,,0.82,,,,,,,,,,,,,,85.0,15.0,572.0,6.7,,900.0,60.0,350.0,60.0,,,,,,,,,,,33.4,
887,68,3.47,2.31,0.007,0.1,,0.82,,,,,,,,,,,,,,85.0,15.0,572.0,6.7,,900.0,60.0,350.0,240.0,,,,,,,,,,,33.7,
888,68,3.47,2.31,0.007,0.1,,0.82,,,,,,,,,,,,,,85.0,15.0,572.0,6.7,,900.0,60.0,400.0,15.0,,,,,,,,,,,42.1,
889,68,3.47,2.31,0.007,0.1,,0.82,,,,,,,,,,,,,,85.0,15.0,572.0,6.7,,900.0,60.0,400.0,30.0,,,,,,,,,,,47.3,
890,68,3.47,2.31,0.007,0.1,,0.82,,,,,,,,,,,,,,85.0,15.0,572.0,6.7,,900.0,60.0,400.0,60.0,,,,,,,,,,,49.2,
891,68,3.47,2.31,0.007,0.1,,0.82,,,,,,,,,,,,,,85.0,15.0,572.0,6.7,,900.0,60.0,400.0,240.0,,,,,,,,,,,19.6,
892,69,3.52,2.63,0.007,0.025,0.037,0.18,0.5,0.77,,,,,,,,,,,,,,,,,950.0,60.0,400.0,31.0,,,,,,,,,,,,
893,69,3.52,2.63,0.007,0.025,0.037,0.18,0.5,0.77,,,,,,,,,,,,,,,,,950.0,60.0,400.0,41.0,,,,,,,,,,,,
894,69,3.52,2.63,0.007,0.025,0.037,0.18,0.5,0.77,,,,,,,,,,,,,,,,,950.0,60.0,400.0,80.0,,,,,,,,,,,,
895,69,3.52,2.63,0.007,0.025,0.037,0.18,0.5,0.77,,,,,,,,,,,,,,,,,950.0,60.0,400.0,114.0,,,,,,,,,,,,
896,69,3.52,2.63,0.007,0.025,0.037,0.18,0.5,0.77,,,,,,,,,,,,,,,,,950.0,60.0,400.0,151.0,,,,,,,,,,,,
897,69,3.52,2.63,0.007,0.025,0.037,0.18,0.5,0.77,,,,,,,,,,,,,,,,,900.0,60.0,400.0,18.0,,,,,,,,,,,,
898,69,3.52,2.63,0.007,0.025,0.037,0.18,0.5,0.77,,,,,,,,,,,,,,,,,900.0,60.0,400.0,27.0,,,,,,,,,,,,
899,69,3.52,2.63,0.007,0.025,0.037,0.18,0.5,0.77,,,,,,,,,,,,,,,,,900.0,60.0,400.0,50.0,,,,,,,,,,,,
900,69,3.52,2.63,0.007,0.025,0.037,0.18,0.5,0.77,,,,,,,,,,,,,,,,,900.0,60.0,400.0,80.0,,,,,,,,,,,,
901,69,3.52,2.63,0.007,0.025,0.037,0.18,0.5,0.77,,,,,,,,,,,,,,,,,900.0,60.0,400.0,110.0,,,,,,,,,,,,
902,69,3.52,2.63,0.007,0.025,0.037,0.18,0.5,0.77,,,,,,,,,,,,,,,,,850.0,60.0,400.0,9.0,,,,,,,,,,,,
903,69,3.52,2.63,0.007,0.025,0.037,0.18,0.5,0.77,,,,,,,,,,,,,,,,,850.0,60.0,400.0,15.0,,,,,,,,,,,,
904,69,3.52,2.63,0.007,0.025,0.037,0.18,0.5,0.77,,,,,,,,,,,,,,,,,850.0,60.0,400.0,30.0,,,,,,,,,,,,
905,69,3.52,2.63,0.007,0.025,0.037,0.18,0.5,0.77,,,,,,,,,,,,,,,,,850.0,60.0,400.0,50.0,,,,,,,,,,,,
906,69,3.52,2.63,0.007,0.025,0.037,0.18,0.5,0.77,,,,,,,,,,,,,,,,,850.0,60.0,400.0,75.0,,,,,,,,,,,,
907,70,3.6,3.09,,,,0.172,,,,,,,,,,,,,,,,,,,982.0,60.0,400.0,300.0,,,,,,,,,,,36.6,
908,70,3.6,3.09,,,,0.172,,,,,,,,,,,,,,,,,,,982.0,60.0,400.0,100.0,,,,,,,,,,,45.0,
909,70,3.6,3.09,,,,0.172,,,,,,,,,,,,,,,,,,,982.0,60.0,400.0,10.0,,,,,,,,,,,41.1,
910,70,3.6,3.09,,,,0.172,,,,,,,,,,,,,,,,,,,982.0,60.0,400.0,1.0,,,,,,,,,,,9.7,
911,71,3.5,2.8,0.02,0.02,0.04,0.3,1.5,0.5,0.3,,,,,,,,,,,,,,,,950.0,30.0,300.0,120.0,1170.0,1100.0,8.6,,,,,,,,,
912,71,3.5,2.8,0.02,0.02,0.04,0.3,1.5,0.5,0.3,,,,,,,,,,,,,,,,950.0,30.0,350.0,120.0,960.0,580.0,9.5,,,,,,,,,
913,71,3.5,2.8,0.02,0.02,0.04,0.3,1.5,0.5,0.3,,,,,,,,,,,,,,,,950.0,30.0,400.0,120.0,750.0,430.0,10.9,,,,,,,,,
914,72,3.43,2.9,0.01,0.01,0.03,0.29,1.2,1.2,,,,,,,275.0,,,6 i 7,100.0,,,,,,900.0,30.0,355.0,90.0,1111.0,648.0,15.8,,32.0,,,,,,,
915,72,3.39,2.9,0.01,0.01,0.03,0.28,1.2,1.1,,,,,,,,,,,,,,,,,900.0,30.0,355.0,60.0,1075.0,640.0,10.2,,,,,,,,,
916,72,3.39,2.9,0.01,0.01,0.03,0.28,1.2,1.1,,,,,,,,,,,,,,,,,900.0,30.0,355.0,90.0,1110.0,620.0,11.0,,,,,,,,,
917,72,3.39,2.9,0.01,0.01,0.03,0.28,1.2,1.1,,,,,,,,,,,,,,,,,900.0,30.0,355.0,120.0,1080.0,655.0,15.9,,,,,,,,,
918,72,3.39,2.9,0.01,0.01,0.03,0.28,1.2,1.1,,,,,,,,,,,,,,,,,900.0,30.0,355.0,180.0,1110.0,650.0,14.1,,,,,,,,,
919,74,3.2,2.95,,,0.056,0.22,0.71,1.0,0.2,0.0,,,,,348.0,,,6 i 7,100.0,,,,,,910.0,60.0,360.0,90.0,1180.0,827.0,15.5,,,,,,,,,
920,74,3.2,2.95,,,0.056,0.22,0.71,1.0,0.2,0.0,,,,,225.0,,,6,100.0,,,,,,910.0,60.0,360.0,90.0,1156.0,857.0,14.2,,,,,,,,,
921,74,3.2,2.95,,,0.056,0.22,0.71,1.0,0.2,0.0,,,,,120.0,,,5,90.0,,,,,,910.0,60.0,360.0,90.0,1106.0,829.0,9.5,,,,,,,,,
922,74,3.26,3.0,,,0.06,0.23,0.48,0.91,0.11,0.0,,,,,237.0,,,6 i 7,100.0,,,,,,910.0,60.0,360.0,90.0,1232.0,810.0,15.0,,,,,,,,,
923,74,3.26,3.0,,,0.06,0.23,0.48,0.91,0.11,0.0,,,,,138.0,,,6,100.0,,,,,,910.0,60.0,360.0,90.0,1255.0,789.0,14.0,,,,,,,,,
924,74,3.26,3.0,,,0.06,0.23,0.48,0.91,0.11,0.0,,,,,67.0,,,5,90.0,,,,,,910.0,60.0,360.0,90.0,1224.0,793.0,11.8,,,,,,,,,
925,74,3.1,3.1,,,0.04,0.24,0.49,0.94,0.11,0.0,,,,,176.0,,,6 i 7,100.0,,,,,,910.0,60.0,360.0,90.0,1199.0,783.0,14.5,,,,,,,,,
926,74,3.1,3.1,,,0.04,0.24,0.49,0.94,0.11,0.0,,,,,100.0,,,6,100.0,,,,,,910.0,60.0,360.0,90.0,1200.0,767.0,13.4,,,,,,,,,
927,74,3.1,3.1,,,0.04,0.24,0.49,0.94,0.11,0.0,,,,,46.0,,,5,90.0,,,,,,910.0,60.0,360.0,90.0,1199.0,780.0,12.0,,,,,,,,,
928,75,3.8,3.0,,,,,,,0.4,,,,,,,,,,,,,,,,900.0,60.0,400.0,120.0,918.0,704.0,5.2,,,,,,,,,
929,75,3.8,3.0,,,,,1.5,,0.4,,,,,,,,,,,,,,,,900.0,60.0,400.0,120.0,929.0,533.0,7.7,,,,,,,,,
930,75,3.8,3.0,,,,,0.5,,0.4,,,,,,,,,,,,,,,,900.0,60.0,370.0,120.0,1070.0,983.0,1.9,,,,,,,,,
931,75,3.8,3.0,,,,,1.0,,0.4,,,,,,,,,,,,,,,,900.0,60.0,370.0,120.0,996.0,759.0,7.3,,,,,,,,,
932,75,3.8,3.0,,,,,1.5,,0.4,,,,,,,,,,,,,,,,900.0,60.0,370.0,120.0,907.0,693.0,6.5,,,,,,,,,
933,75,3.8,3.0,,,,0.4,,0.4,0.4,,,,,,,,,,,,,,,,900.0,60.0,360.0,120.0,1029.0,702.0,9.0,,,,,,,,,
934,75,3.8,3.0,,,,,,,0.4,,,,,,,,,,,,,,,,900.0,60.0,340.0,120.0,1174.0,1008.0,3.9,,,,,,,,,
935,75,3.8,3.0,,,,,0.5,,0.4,,,,,,,,,,,,,,,,900.0,60.0,340.0,120.0,1169.0,1038.0,1.9,,,,,,,,,
936,75,3.8,3.0,,,,,1.0,,0.4,,,,,,,,,,,,,,,,900.0,60.0,340.0,120.0,996.0,809.0,8.1,,,,,,,,,
937,75,3.8,3.0,,,,,1.5,,0.4,,,,,,,,,,,,,,,,900.0,60.0,340.0,120.0,947.0,767.0,6.1,,,,,,,,,
938,75,3.8,3.0,,,,,,,0.4,,,,,,,,,,,,,,,,900.0,60.0,370.0,60.0,996.0,652.0,6.5,,,,,,,,,
939,75,3.8,3.0,,,,,0.5,,0.4,,,,,,,,,,,,,,,,900.0,60.0,370.0,60.0,1003.0,780.0,6.9,,,,,,,,,
940,75,3.8,3.0,,,,0.4,,0.4,0.4,,,,,,,,,,,,,,,,900.0,60.0,370.0,60.0,956.0,609.0,8.1,,,,,,,,,
941,75,3.8,3.0,,,,0.4,,0.4,0.4,,,,,,,,,,,,,,,,900.0,60.0,360.0,60.0,991.0,636.0,7.7,,,,,,,,,
942,75,3.8,3.0,,,,,1.0,,0.4,,,,,,,,,,,,,,,,900.0,60.0,340.0,60.0,1164.0,1013.0,4.4,,,,,,,,,
943,75,3.8,3.0,,,,,1.5,,0.4,,,,,,,,,,,,,,,,900.0,60.0,340.0,60.0,996.0,756.0,11.6,,,,,,,,,
944,75,3.8,3.0,,,,,0.5,,0.4,,,,,,,,,,,,,,,,900.0,60.0,400.0,30.0,987.0,630.0,7.6,,,,,,,,,
945,75,3.8,3.0,,,,,1.0,,0.4,,,,,,,,,,,,,,,,900.0,60.0,400.0,30.0,942.0,545.0,10.2,,,,,,,,,
946,75,3.8,3.0,,,,,0.5,,0.4,,,,,,,,,,,,,,,,900.0,60.0,370.0,30.0,1019.0,744.0,8.5,,,,,,,,,
947,75,3.8,3.0,,,,,1.0,,0.4,,,,,,,,,,,,,,,,900.0,60.0,370.0,30.0,964.0,658.0,8.8,,,,,,,,,
948,75,3.8,3.0,,,,,1.5,,0.4,,,,,,,,,,,,,,,,900.0,60.0,370.0,30.0,938.0,622.0,7.4,,,,,,,,,
949,75,3.8,3.0,,,,,,,0.4,,,,,,,,,,,,,,,,900.0,60.0,340.0,30.0,1004.0,728.0,4.5,,,,,,,,,
950,75,3.8,3.0,,,,,1.5,,0.4,,,,,,,,,,,,,,,,900.0,60.0,340.0,30.0,1096.0,755.0,9.5,,,,,,,,,
951,76,3.5,2.87,0.009,0.025,0.0,0.61,0.5,0.7,0.137,,,,,,210.0,,,,,,,,,17.0,900.0,90.0,370.0,200.0,1203.0,858.0,6.5,,34.88,,,,,,0.0,
952,76,3.7,2.82,0.004,0.025,0.0,0.066,0.7,0.7,0.136,,,,,,190.0,,,,,,,,,17.0,900.0,90.0,370.0,200.0,1172.0,830.0,5.49,,33.67,,,,,,1.3,
953,76,3.6,2.75,0.007,0.029,0.0,0.114,1.0,0.65,0.119,,,,,,171.0,,,,,,,,,17.0,900.0,90.0,370.0,200.0,1186.0,888.0,8.04,,34.6,,,,,,1.75,
954,76,3.52,2.8,0.003,0.023,0.0,0.073,1.03,0.7,0.131,,,,,,180.0,,,,,,,,,17.0,900.0,90.0,370.0,200.0,1110.0,810.0,6.47,,34.14,,,,,,2.33,
955,76,3.5,2.6,0.007,0.026,0.0,0.164,1.12,0.6,0.146,,,,,,164.0,,,,,,,,,17.0,900.0,90.0,370.0,200.0,1154.0,832.0,9.31,,31.84,,,,,,2.2,
956,76,3.5,2.87,0.009,0.025,0.0,0.61,0.5,0.7,0.137,,,,,,213.0,,,,,,,,,17.0,900.0,90.0,370.0,180.0,1169.0,834.0,6.8,,33.37,,,,,,2.11,
957,76,3.7,2.82,0.004,0.025,0.0,0.066,0.7,0.7,0.136,,,,,,193.0,,,,,,,,,17.0,900.0,90.0,370.0,180.0,1149.0,828.0,6.88,,33.55,,,,,,2.53,
958,76,3.6,2.75,0.007,0.029,0.0,0.114,1.0,0.65,0.119,,,,,,174.0,,,,,,,,,17.0,900.0,90.0,370.0,180.0,1180.0,867.0,10.0,,34.1,,,,,,8.8,
959,76,3.52,2.8,0.003,0.023,0.0,0.073,1.03,0.7,0.131,,,,,,184.0,,,,,,,,,17.0,900.0,90.0,370.0,180.0,1106.0,808.0,6.86,,33.23,,,,,,5.37,
960,76,3.5,2.6,0.007,0.026,0.0,0.164,1.12,0.6,0.146,,,,,,162.0,,,,,,,,,17.0,900.0,90.0,370.0,180.0,1094.0,790.0,10.3,,31.43,,,,,,6.8,
961,76,3.5,2.87,0.009,0.025,0.0,0.61,0.5,0.7,0.137,,,,,,220.0,,,,,,,,,17.0,900.0,90.0,370.0,90.0,1180.0,843.0,7.68,,34.69,,,,,,9.58,
962,76,3.7,2.82,0.004,0.025,0.0,0.066,0.7,0.7,0.136,,,,,,210.0,,,,,,,,,17.0,900.0,90.0,370.0,90.0,1086.0,784.0,6.86,,33.44,,,,,,11.65,
963,76,3.6,2.75,0.007,0.029,0.0,0.114,1.0,0.65,0.119,,,,,,185.0,,,,,,,,,17.0,900.0,90.0,370.0,90.0,1149.0,828.0,6.7,,34.0,,,,,,20.27,
964,76,3.52,2.8,0.003,0.023,0.0,0.073,1.03,0.7,0.131,,,,,,186.0,,,,,,,,,17.0,900.0,90.0,370.0,90.0,1114.0,813.0,7.45,,32.83,,,,,,26.54,
965,76,3.5,2.6,0.007,0.026,0.0,0.164,1.12,0.6,0.146,,,,,,169.0,,,,,,,,,17.0,900.0,90.0,370.0,90.0,1082.0,782.0,10.32,,31.32,,,,,,31.3,
966,76,3.5,2.87,0.009,0.025,0.0,0.61,0.5,0.7,0.137,,,,,,228.0,,,,,,,,,17.0,900.0,90.0,370.0,60.0,1210.0,861.0,7.7,,35.33,,,,,,12.27,
967,76,3.7,2.82,0.004,0.025,0.0,0.066,0.7,0.7,0.136,,,,,,213.0,,,,,,,,,17.0,900.0,90.0,370.0,60.0,1137.0,821.0,5.7,,33.61,,,,,,15.9,
968,76,3.6,2.75,0.007,0.029,0.0,0.114,1.0,0.65,0.119,,,,,,190.0,,,,,,,,,17.0,900.0,90.0,370.0,60.0,1167.0,833.0,6.5,,34.9,,,,,,25.18,
969,76,3.52,2.8,0.003,0.023,0.0,0.073,1.03,0.7,0.131,,,,,,192.0,,,,,,,,,17.0,900.0,90.0,370.0,60.0,1154.0,831.0,6.86,,32.85,,,,,,32.5,
970,76,3.5,2.6,0.007,0.026,0.0,0.164,1.12,0.6,0.146,,,,,,175.0,,,,,,,,,17.0,900.0,90.0,370.0,60.0,1110.0,784.0,8.43,,31.99,,,,,,36.3,
971,78,3.45,2.48,0.001,0.001,0.064,0.4,1.5,,0.3,,,,,,,,,,,,,,,,927.0,120.0,288.0,120.0,1505.0,1180.0,4.8,,39.5,,,,,,14.9,
972,78,3.45,2.48,0.001,0.001,0.064,0.4,1.5,,0.3,,,,,,,,,,,,,,,,927.0,120.0,316.0,120.0,1367.0,1099.0,7.1,,35.4,,,,,,20.5,
973,78,3.45,2.48,0.001,0.001,0.064,0.4,1.5,,0.3,,,,,,,,,,,,,,,,927.0,120.0,343.0,120.0,1195.0,911.0,13.5,,29.1,,,,,,29.9,
974,78,3.45,2.48,0.001,0.001,0.064,0.4,1.5,,0.3,,,,,,,,,,,,,,,,927.0,120.0,371.0,120.0,1034.0,731.0,12.1,,26.5,,,,,,33.2,
975,78,3.45,2.48,0.001,0.001,0.064,0.4,1.5,,0.3,,,,,,,,,,,,,,,,927.0,120.0,385.0,120.0,1080.0,650.0,19.9,,22.8,,,,,,36.1,
976,81,3.5,2.63,0.009,0.019,0.0,0.318,0.0423,0.0552,0.0421,,,,,,,,,,,,,,,10.0,900.0,60.0,,,1175.0,933.0,2.0,,,,,,,,,
977,81,3.5,2.63,0.009,0.019,0.0,0.318,0.0423,0.0552,0.0421,,,,,,,,,,,,,,,10.0,900.0,180.0,,,1061.5,900.0,2.6,,,,,,,,,
978,81,3.5,2.63,0.009,0.019,0.0,0.318,0.0423,0.0552,0.0421,,,,,,,,,,,,,,,10.0,815.0,60.0,,,631.0,451.0,8.0,,,,,,,,,
979,81,3.5,2.63,0.009,0.019,0.0,0.318,0.0423,0.0552,0.0421,,,,,,,,,,,,,,,10.0,815.0,60.0,,,715.0,512.0,7.0,,,,,,,,,
980,81,3.5,2.63,0.009,0.019,0.0,0.318,0.0423,0.0552,0.0421,,,,,,,,,,,,,,,10.0,815.0,180.0,,,586.0,407.0,9.5,,,,,,,,,
981,81,3.5,2.63,0.009,0.019,0.0,0.318,0.0423,0.0552,0.0421,,,,,,,,,,,,,,,10.0,815.0,180.0,,,707.0,555.0,7.4,,,,,,,,,
982,81,3.5,2.63,0.009,0.019,0.0,0.318,0.0423,0.0552,0.0421,,,,,,,,,,,,,,,10.0,795.0,60.0,,,431.0,295.0,19.23,,,,,,,,,
983,81,3.5,2.63,0.009,0.019,0.0,0.318,0.0423,0.0552,0.0421,,,,,,,,,,,,,,,10.0,795.0,60.0,,,600.0,451.0,9.5,,,,,,,,,
984,81,3.5,2.63,0.009,0.019,0.0,0.318,0.0423,0.0552,0.0421,,,,,,,,,,,,,,,10.0,795.0,180.0,,,430.0,290.0,13.3,,,,,,,,,
985,81,3.5,2.63,0.009,0.019,0.0,0.318,0.0423,0.0552,0.0421,,,,,,,,,,,,,,,10.0,795.0,180.0,,,721.0,527.0,8.3,,,,,,,,,
986,82,3.53,2.88,0.011,0.039,0.046,0.11,0.0,0.0,0.0,,,,,,,,,,,,,,,5.0,925.0,1.0,420.0,60.0,719.2,,0.0,,54.5,,,,,,,
987,82,3.53,2.88,0.011,0.039,0.046,0.11,0.0,0.0,0.0,,,,,,,,,,,,,,,5.0,925.0,60.0,420.0,60.0,988.0,,9.9,,32.0,,,,,,,
988,82,3.53,2.88,0.011,0.039,0.046,0.11,0.0,0.0,0.0,,,,,,,,,,,,,,,5.0,900.0,30.0,420.0,60.0,960.0,,10.4,,29.5,,,,,,,
