Repository: danielponikowski/metal

# metallurgy-analysis
Analysis and build predictive models in metallurgy task.

File: data/dane-zeliwo-uzupelnienie.csv (part 4 of 7)
,Nr źródła,C [%],Si [%],S [%],P [%],Mg [%],Mn [%],Ni [%],Cu [%],Mo [%],Cr [%],Al [%],Sn [%],B [%],V [%],Wydzielenia grafitu [mm-2],Udział wydzieleń grafitu [%],Średnica sferoidów [μm],Wielkość sferoidów,Nodularity [%],Udział perlitu [%],Udział ferrytu [%],Rm [MPa] (as cast),A5 [%]     (as cast),Minimalna grubość ścianki [mm],Temperatura austenityzacji [˚C],Czas austenityzacji [min.],Temperatura przemiany izotermicznej [˚C],Czas przemiany izotermicznej [min.],Rm [MPa],"R0,2 [MPa]",A5 [%],Twardość Brinella [HB],Twardość Rockwella [HRC],Twardość Rockwella [HRA],Twardość Rockwella [HRB],Twardość Vickersa [HV],Udarność Charpy [J],Temperatura pomiaru udarności [˚C],Udział austenitu %,Martensite volume fraction Xα'
658,42,3.43,1.91,0.026000000000000002,0.063,0.06,0.21,1.9,0.47,0.0,0.0,0.0,0.0,0.0,0.0,,,,,,,,769.7684,7.9089399999999666,14.0,900.0,120.0,300.0,120.0,1387.0,,0.5,,,,,,,,,
659,42,3.43,1.91,0.026000000000000002,0.063,0.06,0.21,1.9,0.47,0.0,0.0,0.0,0.0,0.0,0.0,,,,,,,,769.7684,7.9089399999999666,14.0,900.0,120.0,300.0,120.0,1390.0,,1.2,,,,,,,,,
660,42,3.43,1.91,0.026000000000000002,0.063,0.06,0.21,1.9,0.47,0.0,0.0,0.0,0.0,0.0,0.0,,,,,,,,769.7684,7.9089399999999666,14.0,900.0,120.0,300.0,120.0,1426.0,,0.6,,,,,,,,,
661,42,3.65,2.55,0.025,0.061,0.06,0.27,1.57,0.54,0.0,0.0,0.0,0.0,0.0,0.0,,,,,,,,781.8566,8.519119999999978,14.0,900.0,120.0,300.0,120.0,1505.0,,1.5,,,,,,,,,
662,42,3.65,2.55,0.025,0.061,0.06,0.27,1.57,0.54,0.0,0.0,0.0,0.0,0.0,0.0,,,,,,,,781.8566,8.519119999999978,14.0,900.0,120.0,300.0,120.0,1538.0,,2.7,,,,,,,,,
663,42,3.65,2.55,0.025,0.061,0.06,0.27,1.57,0.54,0.0,0.0,0.0,0.0,0.0,0.0,,,,,,,,781.8566,8.519119999999978,14.0,900.0,120.0,300.0,120.0,1541.0,,3.0,,,,,,,,,
664,42,3.43,2.49,0.02,0.061,0.055999999999999994,0.28,1.6,0.69,0.0,0.0,0.0,0.0,0.0,0.0,,,,,,,,751.6578000000001,4.561859999999994,14.0,900.0,120.0,300.0,120.0,1444.0,,0.6,,,,,,,,,
665,42,3.43,2.49,0.02,0.061,0.055999999999999994,0.28,1.6,0.69,0.0,0.0,0.0,0.0,0.0,0.0,,,,,,,,751.6578000000001,4.561859999999994,14.0,900.0,120.0,300.0,120.0,1449.0,,2.6,,,,,,,,,
666,42,3.43,2.49,0.02,0.061,0.055999999999999994,0.28,1.6,0.69,0.0,0.0,0.0,0.0,0.0,0.0,,,,,,,,751.6578000000001,4.561859999999994,14.0,900.0,120.0,300.0,120.0,1481.0,,2.2,,,,,,,,,
667,42,3.69,2.07,0.028999999999999998,0.057999999999999996,0.053,0.26,1.58,0.8,0.0,0.0,0.0,0.0,0.0,0.0,,,,,,,,798.6668000000001,6.930000000000001,14.0,900.0,120.0,300.0,120.0,1402.0,,4.3,,,,,,,,,
668,42,3.69,2.07,0.028999999999999998,0.057999999999999996,0.053,0.26,1.58,0.8,0.0,0.0,0.0,0.0,0.0,0.0,,,,,,,,798.6668000000001,6.930000000000001,14.0,900.0,120.0,300.0,120.0,1434.0,,6.3,,,,,,,,,
669,42,3.69,2.07,0.028999999999999998,0.057999999999999996,0.053,0.26,1.58,0.8,0.0,0.0,0.0,0.0,0.0,0.0,,,,,,,,798.6668000000001,6.930000000000001,14.0,900.0,120.0,300.0,120.0,1433.0,,5.0,,,,,,,,,
670,42,3.6,2.45,0.022000000000000002,0.059000000000000004,0.053,0.25,2.15,0.81,0.0,0.0,0.0,0.0,0.0,0.0,,,,,,,,791.7712,5.804899999999982,14.0,900.0,120.0,300.0,120.0,1462.0,,6.9,,,,,,,,,
671,42,3.6,2.45,0.022000000000000002,0.059000000000000004,0.053,0.25,2.15,0.81,0.0,0.0,0.0,0.0,0.0,0.0,,,,,,,,791.7712,5.804899999999982,14.0,900.0,120.0,300.0,120.0,1484.0,,7.2,,,,,,,,,
672,42,3.6,2.45,0.022000000000000002,0.059000000000000004,0.053,0.25,2.15,0.81,0.0,0.0,0.0,0.0,0.0,0.0,,,,,,,,791.7712,5.804899999999982,14.0,900.0,120.0,300.0,120.0,1485.0,,5.4,,,,,,,,,
673,42,3.54,2.65,0.019,0.06,0.051,0.26,1.52,0.81,0.0,0.0,0.0,0.0,0.0,0.0,,,,,,,,699.4138000000003,4.335940000000003,14.0,900.0,120.0,380.0,120.0,1038.0,,13.2,292.0,31.0,,,,,,,
674,42,3.54,2.65,0.019,0.06,0.051,0.26,1.52,0.81,0.0,0.0,0.0,0.0,0.0,0.0,,,,,,,,699.4138000000003,4.335940000000003,14.0,900.0,120.0,360.0,120.0,1075.0,,12.8,310.0,34.0,,,,,,,
675,42,3.54,2.65,0.019,0.06,0.051,0.26,1.52,0.81,0.0,0.0,0.0,0.0,0.0,0.0,,,,,,,,699.4138000000003,4.335940000000003,14.0,900.0,120.0,360.0,120.0,1128.0,795.0,7.8,321.0,34.0,,,,,,,
676,42,3.54,2.65,0.019,0.06,0.051,0.26,1.52,0.81,0.0,0.0,0.0,0.0,0.0,0.0,,,,,,,,699.4138000000003,4.335940000000003,14.0,900.0,120.0,340.0,120.0,1203.0,,8.7,360.0,39.0,,,,,,,
677,42,3.54,2.65,0.019,0.06,0.051,0.26,1.52,0.81,0.0,0.0,0.0,0.0,0.0,0.0,,,,,,,,699.4138000000003,4.335940000000003,14.0,900.0,120.0,320.0,120.0,1260.0,,7.3,368.0,40.0,,,,,,,
678,42,3.6,2.62,0.031,0.066,0.051,0.25,0.96,0.77,0.0,0.0,0.0,0.0,0.0,0.0,,,,,,,,720.6758000000002,5.730299999999978,14.0,900.0,120.0,300.0,120.0,1534.0,,2.1,,,,,,,,,
679,42,3.6,2.62,0.031,0.066,0.051,0.25,0.96,0.77,0.0,0.0,0.0,0.0,0.0,0.0,,,,,,,,720.6758000000002,5.730299999999978,14.0,900.0,120.0,300.0,120.0,1538.0,,2.0,,,,,,,,,
680,42,3.6,2.62,0.031,0.066,0.051,0.25,0.96,0.77,0.0,0.0,0.0,0.0,0.0,0.0,,,,,,,,720.6758000000002,5.730299999999978,14.0,900.0,120.0,300.0,120.0,1548.0,,0.7,,,,,,,,,
681,42,3.54,2.65,0.019,0.06,0.051,0.26,1.52,0.81,0.0,0.0,0.0,0.0,0.0,0.0,,,,,,,,699.4138000000003,4.335940000000003,14.0,900.0,120.0,300.0,120.0,1340.0,,5.2,379.0,41.0,,,,,,,
682,42,3.54,2.65,0.019,0.06,0.051,0.26,1.52,0.81,0.0,0.0,0.0,0.0,0.0,0.0,,,,,,,,699.4138000000003,4.335940000000003,14.0,900.0,120.0,300.0,120.0,1436.0,1137.0,2.6,410.0,44.0,,,,,,,
683,42,3.54,2.65,0.019,0.06,0.051,0.26,1.52,0.81,0.0,0.0,0.0,0.0,0.0,0.0,,,,,,,,699.4138000000003,4.335940000000003,14.0,900.0,120.0,280.0,120.0,1470.0,,3.8,426.0,45.0,,,,,,,
684,42,3.55,2.47,0.026000000000000002,0.06,0.05,0.27,1.65,0.9,0.0,0.0,0.0,0.0,0.0,0.0,,,,,,,,762.3106000000001,4.925219999999991,14.0,900.0,120.0,300.0,120.0,1470.0,,2.7,,,,,,,,,
685,42,3.55,2.47,0.026000000000000002,0.06,0.05,0.27,1.65,0.9,0.0,0.0,0.0,0.0,0.0,0.0,,,,,,,,762.3106000000001,4.925219999999991,14.0,900.0,120.0,300.0,120.0,1500.0,,2.2,,,,,,,,,
686,42,3.55,2.47,0.026000000000000002,0.06,0.05,0.27,1.65,0.9,0.0,0.0,0.0,0.0,0.0,0.0,,,,,,,,762.3106000000001,4.925219999999991,14.0,900.0,120.0,300.0,120.0,1497.0,,2.3,,,,,,,,,
687,42,3.59,2.11,0.026000000000000002,0.064,0.048,0.27,1.02,0.98,0.0,0.0,0.0,0.0,0.0,0.0,,,,,,,,767.683,6.471759999999979,14.0,900.0,120.0,300.0,120.0,1337.0,,2.9,,,,,,,,,
688,42,3.59,2.11,0.026000000000000002,0.064,0.048,0.27,1.02,0.98,0.0,0.0,0.0,0.0,0.0,0.0,,,,,,,,767.683,6.471759999999979,14.0,900.0,120.0,300.0,120.0,1351.0,,1.3,,,,,,,,,
689,42,3.59,2.11,0.026000000000000002,0.064,0.048,0.27,1.02,0.98,0.0,0.0,0.0,0.0,0.0,0.0,,,,,,,,767.683,6.471759999999979,14.0,900.0,120.0,300.0,120.0,1362.0,,3.0,,,,,,,,,
690,42,3.72,2.93,0.036000000000000004,0.057,0.044000000000000004,0.21,0.98,0.56,0.0,0.0,0.0,0.0,0.0,0.0,,,,,,,,698.7663999999994,6.65242,14.0,900.0,120.0,300.0,120.0,1365.0,,3.5,,,,,,,,,
691,42,3.72,2.93,0.036000000000000004,0.057,0.044000000000000004,0.21,0.98,0.56,0.0,0.0,0.0,0.0,0.0,0.0,,,,,,,,698.7663999999994,6.65242,14.0,900.0,120.0,300.0,120.0,1376.0,,2.0,,,,,,,,,
692,42,3.72,2.93,0.036000000000000004,0.057,0.044000000000000004,0.21,0.98,0.56,0.0,0.0,0.0,0.0,0.0,0.0,,,,,,,,698.7663999999994,6.65242,14.0,900.0,120.0,300.0,120.0,1369.0,,2.9,,,,,,,,,
693,42,3.48,3.03,0.027000000000000003,0.063,0.040999999999999995,0.33,2.03,1.0,0.0,0.0,0.0,0.0,0.0,0.0,,,,,,,,663.2413999999993,4.462999999999992,14.0,900.0,120.0,300.0,120.0,1512.0,,2.9,,,,,,,,,
694,42,3.48,3.03,0.027000000000000003,0.063,0.040999999999999995,0.33,2.03,1.0,0.0,0.0,0.0,0.0,0.0,0.0,,,,,,,,663.2413999999993,4.462999999999992,14.0,900.0,120.0,300.0,120.0,1461.0,,3.4,,,,,,,,,
695,42,3.48,3.03,0.027000000000000003,0.063,0.040999999999999995,0.33,2.03,1.0,0.0,0.0,0.0,0.0,0.0,0.0,,,,,,,,663.2413999999993,4.462999999999992,14.0,900.0,120.0,300.0,120.0,1515.0,,3.9,,,,,,,,,
696,42,3.8,2.91,0.035,0.061,0.037000000000000005,0.32,1.5,0.71,0.0,0.0,0.0,0.0,0.0,0.0,,,,,,,,693.8591999999992,6.762899999999988,14.0,900.0,120.0,300.0,120.0,1475.0,,2.0,,,,,,,,,
697,42,3.8,2.91,0.035,0.061,0.037000000000000005,0.32,1.5,0.71,0.0,0.0,0.0,0.0,0.0,0.0,,,,,,,,693.8591999999992,6.762899999999988,14.0,900.0,120.0,300.0,120.0,1499.0,,3.3,,,,,,,,,
698,42,3.8,2.91,0.035,0.061,0.037000000000000005,0.32,1.5,0.71,0.0,0.0,0.0,0.0,0.0,0.0,,,,,,,,693.8591999999992,6.762899999999988,14.0,900.0,120.0,300.0,120.0,1493.0,,2.5,,,,,,,,,
699,43,3.55,2.43,0.01,0.043,0.071,0.17,1.48,0.85,0.0,0.0,0.0,0.0,0.0,0.0,,,,,,,,770.6476,7.126199999999968,,900.0,120.0,360.0,90.0,1065.0,,,,31.5,,,,,,,
700,43,3.68,2.66,0.01,0.035,0.068,0.07,1.67,0.78,0.0,0.0,0.0,0.0,0.0,0.0,,,,,,,,715.0894000000011,6.2902199999999935,,900.0,120.0,280.0,90.0,1371.0,,,,42.5,,,,,,,
701,44,3.54,2.65,0.019,0.06,0.051,0.26,1.52,0.81,0.0,0.0,0.0,0.0,0.0,0.0,,,,,,,,699.4138000000003,4.335940000000003,,900.0,120.0,380.0,120.0,1036.0,,,,30.9,,,,,,,
702,44,3.54,2.65,0.019,0.06,0.051,0.26,1.52,0.81,0.0,0.0,0.0,0.0,0.0,0.0,,,,,,,,699.4138000000003,4.335940000000003,,900.0,120.0,360.0,120.0,1075.0,,,,33.5,,,,,,,
703,44,3.54,2.65,0.019,0.06,0.051,0.26,1.52,0.81,0.0,0.0,0.0,0.0,0.0,0.0,,,,,,,,699.4138000000003,4.335940000000003,,900.0,120.0,340.0,120.0,1203.0,,,,38.8,,,,,,,
704,44,3.54,2.65,0.019,0.06,0.051,0.26,1.52,0.81,0.0,0.0,0.0,0.0,0.0,0.0,,,,,,,,699.4138000000003,4.335940000000003,,900.0,120.0,320.0,120.0,1260.0,,,,39.5,,,,,,,
705,44,3.54,2.65,0.019,0.06,0.051,0.26,1.52,0.81,0.0,0.0,0.0,0.0,0.0,0.0,,,,,,,,699.4138000000003,4.335940000000003,,900.0,120.0,300.0,120.0,1340.0,,,,40.5,,,,,,,
706,44,3.54,2.65,0.019,0.06,0.051,0.26,1.52,0.81,0.0,0.0,0.0,0.0,0.0,0.0,,,,,,,,699.4138000000003,4.335940000000003,,900.0,120.0,280.0,120.0,1470.0,,,,45.1,,,,,,,
707,45,3.58,2.27,0.008,0.038,0.037000000000000005,0.12,0.46,0.5,0.0,0.0,0.0,0.0,0.0,0.0,100.0,,25.0,,80.0,,,741.0,4.26,,900.0,120.0,270.0,60.0,1033.0,805.0,4.77,,32.3,,,,138.0,21.0,,
708,45,3.58,2.27,0.008,0.038,0.037000000000000005,0.12,0.46,0.5,0.0,0.0,0.0,0.0,0.0,0.0,100.0,,25.0,,80.0,,,741.0,4.26,,900.0,120.0,270.0,120.0,1023.0,823.0,5.6,,33.2,,,,132.0,21.0,,
709,45,3.58,2.27,0.008,0.038,0.037000000000000005,0.12,0.46,0.5,0.0,0.0,0.0,0.0,0.0,0.0,100.0,,25.0,,80.0,,,741.0,4.26,,900.0,120.0,270.0,180.0,1008.0,818.0,3.71,,33.0,,,,115.0,21.0,,
710,45,3.58,2.27,0.008,0.038,0.037000000000000005,0.12,0.46,0.5,0.0,0.0,0.0,0.0,0.0,0.0,100.0,,25.0,,80.0,,,741.0,4.26,,900.0,120.0,300.0,60.0,1013.0,833.0,3.09,,34.1,,,,133.0,21.0,,
711,45,3.58,2.27,0.008,0.038,0.037000000000000005,0.12,0.46,0.5,0.0,0.0,0.0,0.0,0.0,0.0,100.0,,25.0,,80.0,,,741.0,4.26,,900.0,120.0,300.0,120.0,1015.0,832.0,3.73,,34.7,,,,142.0,21.0,,
712,45,3.58,2.27,0.008,0.038,0.037000000000000005,0.12,0.46,0.5,0.0,0.0,0.0,0.0,0.0,0.0,100.0,,25.0,,80.0,,,741.0,4.26,,900.0,120.0,300.0,180.0,1026.0,840.0,3.68,,32.4,,,,103.0,21.0,,
713,45,3.58,2.27,0.008,0.038,0.037000000000000005,0.12,0.46,0.5,0.0,0.0,0.0,0.0,0.0,0.0,100.0,,25.0,,80.0,,,741.0,4.26,,900.0,120.0,325.0,60.0,1241.0,1010.0,2.23,,39.7,,,,108.0,21.0,,
714,45,3.58,2.27,0.008,0.038,0.037000000000000005,0.12,0.46,0.5,0.0,0.0,0.0,0.0,0.0,0.0,100.0,,25.0,,80.0,,,741.0,4.26,,900.0,120.0,325.0,120.0,1245.0,1023.0,2.06,,39.0,,,,89.0,21.0,,
715,45,3.58,2.27,0.008,0.038,0.037000000000000005,0.12,0.46,0.5,0.0,0.0,0.0,0.0,0.0,0.0,100.0,,25.0,,80.0,,,741.0,4.26,,900.0,120.0,325.0,180.0,1281.0,1041.0,3.66,,39.8,,,,106.0,21.0,,
716,45,3.58,2.27,0.008,0.038,0.037000000000000005,0.12,0.46,0.5,0.0,0.0,0.0,0.0,0.0,0.0,100.0,,25.0,,80.0,,,741.0,4.26,,900.0,120.0,350.0,60.0,1481.0,1188.0,1.46,,45.9,,,,63.0,21.0,,
717,45,3.58,2.27,0.008,0.038,0.037000000000000005,0.12,0.46,0.5,0.0,0.0,0.0,0.0,0.0,0.0,100.0,,25.0,,80.0,,,741.0,4.26,,900.0,120.0,350.0,120.0,1491.0,1240.0,1.27,,45.8,,,,53.0,21.0,,
718,45,3.58,2.27,0.008,0.038,0.037000000000000005,0.12,0.46,0.5,0.0,0.0,0.0,0.0,0.0,0.0,100.0,,25.0,,80.0,,,741.0,4.26,,900.0,120.0,350.0,180.0,1509.0,1272.0,1.33,,45.3,,,,43.0,21.0,,
719,45,3.58,2.27,0.008,0.038,0.037000000000000005,0.12,0.46,0.5,0.0,0.0,0.0,0.0,0.0,0.0,100.0,,25.0,,80.0,,,741.0,4.26,,900.0,120.0,375.0,60.0,896.0,885.0,0.19,,49.3,,,,,,,
720,45,3.58,2.27,0.008,0.038,0.037000000000000005,0.12,0.46,0.5,0.0,0.0,0.0,0.0,0.0,0.0,100.0,,25.0,,80.0,,,741.0,4.26,,900.0,120.0,375.0,120.0,952.0,902.0,0.17,,49.1,,,,,,,
721,45,3.58,2.27,0.008,0.038,0.037000000000000005,0.12,0.46,0.5,0.0,0.0,0.0,0.0,0.0,0.0,100.0,,25.0,,80.0,,,741.0,4.26,,900.0,120.0,375.0,180.0,1154.0,805.0,0.03,,50.4,,,,,,,
722,45,3.64,2.48,0.009000000000000001,0.025,0.045,0.16,0.43,0.45,0.0,0.0,0.0,0.0,0.0,0.0,110.0,,20.0,,90.0,,,815.0,4.27,,900.0,90.0,300.0,60.0,1388.0,1235.0,0.56,,44.7,,,,57.0,21.0,,
723,45,3.64,2.48,0.009000000000000001,0.025,0.045,0.16,0.43,0.45,0.0,0.0,0.0,0.0,0.0,0.0,110.0,,20.0,,90.0,,,815.0,4.27,,900.0,90.0,300.0,120.0,1373.0,1250.0,0.4,,44.8,,,,76.0,21.0,,
724,45,3.64,2.48,0.009000000000000001,0.025,0.045,0.16,0.43,0.45,0.0,0.0,0.0,0.0,0.0,0.0,110.0,,20.0,,90.0,,,815.0,4.27,,900.0,90.0,300.0,180.0,1529.0,1268.0,1.69,,45.4,,,,64.0,21.0,,
725,45,3.64,2.48,0.009000000000000001,0.025,0.045,0.16,0.43,0.45,0.0,0.0,0.0,0.0,0.0,0.0,110.0,,20.0,,90.0,,,815.0,4.27,,900.0,90.0,356.0,60.0,1089.0,890.0,3.33,,35.5,,,,112.0,21.0,,
726,45,3.64,2.48,0.009000000000000001,0.025,0.045,0.16,0.43,0.45,0.0,0.0,0.0,0.0,0.0,0.0,110.0,,20.0,,90.0,,,815.0,4.27,,900.0,90.0,356.0,120.0,1073.0,905.0,2.7,,35.8,,,,126.0,21.0,,
727,45,3.64,2.48,0.009000000000000001,0.025,0.045,0.16,0.43,0.45,0.0,0.0,0.0,0.0,0.0,0.0,110.0,,20.0,,90.0,,,815.0,4.27,,900.0,90.0,356.0,180.0,1095.0,913.0,2.98,,36.1,,,,132.0,21.0,,
728,45,3.56,2.63,0.01,0.025,0.047,0.15,0.45,0.44,0.0,0.0,0.0,0.0,0.0,0.0,150.0,,17.0,,90.0,,,735.0,4.49,,900.0,90.0,300.0,60.0,1380.0,1249.0,0.42,,45.3,,,,80.0,21.0,,
729,45,3.56,2.63,0.01,0.025,0.047,0.15,0.45,0.44,0.0,0.0,0.0,0.0,0.0,0.0,150.0,,17.0,,90.0,,,735.0,4.49,,900.0,90.0,300.0,120.0,1543.0,1313.0,1.42,,46.2,,,,71.0,21.0,,
730,45,3.56,2.63,0.01,0.025,0.047,0.15,0.45,0.44,0.0,0.0,0.0,0.0,0.0,0.0,150.0,,17.0,,90.0,,,735.0,4.49,,900.0,90.0,300.0,180.0,1602.0,1339.0,2.57,,45.0,,,,76.0,21.0,,
731,45,3.56,2.63,0.01,0.025,0.047,0.15,0.45,0.44,0.0,0.0,0.0,0.0,0.0,0.0,150.0,,17.0,,90.0,,,735.0,4.49,,900.0,90.0,359.0,60.0,1125.0,901.0,4.42,,35.6,,,,120.0,21.0,,
732,45,3.56,2.63,0.01,0.025,0.047,0.15,0.45,0.44,0.0,0.0,0.0,0.0,0.0,0.0,150.0,,17.0,,90.0,,,735.0,4.49,,900.0,90.0,359.0,120.0,1116.0,921.0,3.41,,36.2,,,,130.0,21.0,,
733,45,3.56,2.63,0.01,0.025,0.047,0.15,0.45,0.44,0.0,0.0,0.0,0.0,0.0,0.0,150.0,,17.0,,90.0,,,735.0,4.49,,900.0,90.0,359.0,180.0,1126.0,924.0,3.69,,36.1,,,,134.0,21.0,,
734,45,3.58,2.57,0.006999999999999999,0.048,0.043,0.34,0.45,0.46,0.19,0.0,0.0,0.0,0.0,0.0,200.0,,12.0,,90.0,,,785.0,2.81,,900.0,90.0,363.0,60.0,924.0,778.0,1.11,,34.4,,,,102.0,21.0,,
735,45,3.58,2.57,0.006999999999999999,0.048,0.043,0.34,0.45,0.46,0.19,0.0,0.0,0.0,0.0,0.0,200.0,,12.0,,90.0,,,785.0,2.81,,900.0,90.0,363.0,120.0,883.0,813.0,0.43,,34.3,,,,121.0,21.0,,
736,45,3.58,2.57,0.006999999999999999,0.048,0.043,0.34,0.45,0.46,0.19,0.0,0.0,0.0,0.0,0.0,200.0,,12.0,,90.0,,,785.0,2.81,,900.0,90.0,363.0,180.0,997.0,821.0,1.31,,32.9,,,,110.0,21.0,,
737,45,3.58,2.57,0.006999999999999999,0.048,0.043,0.34,0.45,0.46,0.19,0.0,0.0,0.0,0.0,0.0,200.0,,12.0,,90.0,,,785.0,2.81,,900.0,90.0,300.0,60.0,1329.0,1108.0,0.72,,44.8,,,,92.0,21.0,,
738,45,3.58,2.57,0.006999999999999999,0.048,0.043,0.34,0.45,0.46,0.19,0.0,0.0,0.0,0.0,0.0,200.0,,12.0,,90.0,,,785.0,2.81,,900.0,90.0,300.0,120.0,1197.0,1181.0,0.24,,44.2,,,,95.0,21.0,,
739,45,3.58,2.57,0.006999999999999999,0.048,0.043,0.34,0.45,0.46,0.19,0.0,0.0,0.0,0.0,0.0,200.0,,12.0,,90.0,,,785.0,2.81,,900.0,90.0,300.0,180.0,1359.0,1195.0,0.64,,44.4,,,,76.0,21.0,,
740,46,3.58,2.27,0.008,0.038,0.037000000000000005,0.12,0.46,0.5,0.0,0.0,0.0,0.0,0.0,0.0,100.0,,25.0,,80.0,,,741.0,4.26,,900.0,120.0,300.0,180.0,1509.0,1272.0,1.33,,45.3,,,,43.0,21.0,,
741,46,3.58,2.27,0.008,0.038,0.037000000000000005,0.12,0.46,0.5,0.0,0.0,0.0,0.0,0.0,0.0,100.0,,25.0,,80.0,,,741.0,4.26,,900.0,120.0,350.0,120.0,1015.0,832.0,3.73,,34.7,,,,142.0,21.0,,
742,46,3.62,2.48,0.009000000000000001,0.025,0.045,0.16,0.43,0.45,0.0,0.0,0.0,0.0,0.0,0.0,110.0,,20.0,,90.0,,,815.0,4.27,,900.0,90.0,300.0,180.0,1529.0,1268.0,1.69,,45.4,,,,64.0,21.0,,
743,46,3.62,2.48,0.009000000000000001,0.025,0.045,0.16,0.43,0.45,0.0,0.0,0.0,0.0,0.0,0.0,110.0,,20.0,,90.0,,,815.0,4.27,,900.0,90.0,356.0,180.0,1095.0,913.0,2.98,,36.1,,,,132.0,21.0,,
744,46,3.56,2.63,0.01,0.025,0.047,0.15,0.45,0.44,0.0,0.0,0.0,0.0,0.0,0.0,150.0,,17.0,,90.0,,,735.0,4.49,,900.0,90.0,300.0,180.0,1602.0,1339.0,2.57,,45.0,,,,76.0,21.0,,
745,46,3.56,2.63,0.01,0.025,0.047,0.15,0.45,0.44,0.0,0.0,0.0,0.0,0.0,0.0,150.0,,17.0,,90.0,,,735.0,4.49,,900.0,90.0,356.0,180.0,1126.0,924.0,3.69,,36.1,,,,134.0,21.0,,
746,46,3.58,2.57,0.006999999999999999,0.048,0.043,0.34,0.45,0.46,0.19,0.0,0.0,0.0,0.0,0.0,200.0,,12.0,,90.0,,,785.0,2.81,,900.0,90.0,300.0,180.0,1359.0,1195.0,0.64,,44.4,,,,76.0,21.0,,
747,46,3.58,2.57,0.006999999999999999,0.048,0.043,0.34,0.45,0.46,0.19,0.0,0.0,0.0,0.0,0.0,200.0,,12.0,,90.0,,,785.0,2.81,,900.0,90.0,363.0,120.0,883.0,813.0,0.43,,34.3,,,,121.0,21.0,,
748,47,3.4,2.69,0.01,0.02,0.044000000000000004,0.19,0.73,0.87,0.23,0.04,0.015,0.006999999999999999,0.0,0.0,200.0,,,,95.0,80.0,20.0,780.0,7.1,,900.0,90.0,250.0,60.0,1520.0,1410.0,1.8,,58.0,,,,,,,
749,47,3.4,2.69,0.01,0.02,0.044000000000000004,0.19,0.73,0.87,0.23,0.04,0.015,0.006999999999999999,0.0,0.0,200.0,,,,95.0,80.0,20.0,780.0,7.1,,900.0,90.0,325.0,90.0,1263.0,880.0,3.9,,49.0,,,,,,,
750,47,3.4,2.69,0.01,0.02,0.044000000000000004,0.19,0.73,0.87,0.23,0.04,0.015,0.006999999999999999,0.0,0.0,200.0,,,,95.0,80.0,20.0,780.0,7.1,,900.0,90.0,375.0,90.0,1075.0,695.0,7.1,,42.0,,,,,,,
751,47,3.4,2.69,0.01,0.02,0.044000000000000004,0.19,0.73,0.87,0.23,0.04,0.015,0.006999999999999999,0.0,0.0,200.0,,,,95.0,80.0,20.0,780.0,7.1,,900.0,90.0,425.0,60.0,862.0,565.0,9.2,,37.0,,,,,,,
752,49,3.45,2.82,0.019,0.032,0.040999999999999995,0.061,0.52,0.0,0.0,0.0,0.0,0.0,0.0,0.0,37.0,,44.0,,,,,531.3844399999992,5.84080000000001,,930.0,60.0,420.0,30.0,1104.0,790.0,14.7,,26.0,,,,,,,
753,49,3.45,2.82,0.019,0.032,0.040999999999999995,0.061,0.52,0.0,0.0,0.0,0.0,0.0,0.0,0.0,37.0,,44.0,,,,,531.3844399999992,5.84080000000001,,930.0,60.0,420.0,60.0,1130.0,817.0,10.5,,27.0,,,,,,,
754,49,3.45,2.82,0.019,0.032,0.040999999999999995,0.061,0.52,0.0,0.0,0.0,0.0,0.0,0.0,0.0,37.0,,44.0,,,,,531.3844399999992,5.84080000000001,,930.0,60.0,420.0,120.0,1145.0,835.0,8.8,,29.0,,,,,,,
755,49,3.45,2.82,0.019,0.032,0.040999999999999995,0.061,0.52,0.0,0.0,0.0,0.0,0.0,0.0,0.0,37.0,,44.0,,,,,531.3844399999992,5.84080000000001,,930.0,60.0,420.0,180.0,1194.0,860.0,7.8,,31.0,,,,,,,
756,50,3.575,2.515,0.0125,0.031,0.0415,0.2,0.52,0.64,0.0,0.0,0.0,0.0,0.0,0.0,77.5,,34.5,,75.0,,,759.2275999999999,6.340240000000024,,900.0,90.0,300.0,180.0,1340.0,1191.0,0.97,,45.0,,,,130.0,21.0,,
757,50,3.575,2.515,0.0125,0.031,0.0415,0.2,0.52,0.64,0.0,0.0,0.0,0.0,0.0,0.0,77.5,,34.5,,75.0,,,759.2275999999999,6.340240000000024,,900.0,90.0,360.0,120.0,1094.0,914.0,3.86,,38.0,,,,146.0,21.0,,
758,51,3.54,2.81,0.009000000000000001,0.031,0.05,0.43,1.52,0.56,0.3,0.3,0.0,0.0,0.0,0.0,,,,,,,,692.7591999999999,9.41105999999998,,816.0,120.0,260.0,120.0,1269.0,1155.0,,,,,,,,,,
759,51,3.54,2.81,0.009000000000000001,0.031,0.05,0.43,1.52,0.56,0.3,0.3,0.0,0.0,0.0,0.0,,,,,,,,692.7591999999999,9.41105999999998,,816.0,120.0,288.0,120.0,1277.0,1185.0,,,,,,,,,,
760,51,3.54,2.81,0.009000000000000001,0.031,0.05,0.43,1.52,0.56,0.3,0.3,0.0,0.0,0.0,0.0,,,,,,,,692.7591999999999,9.41105999999998,,816.0,120.0,302.0,120.0,1324.0,995.0,,,,,,,,,,
761,51,3.54,2.81,0.009000000000000001,0.031,0.05,0.43,1.52,0.56,0.3,0.3,0.0,0.0,0.0,0.0,,,,,,,,692.7591999999999,9.41105999999998,,816.0,120.0,316.0,120.0,1208.0,840.0,,,,,,,,,,
762,51,3.54,2.81,0.009000000000000001,0.031,0.05,0.43,1.52,0.56,0.3,0.3,0.0,0.0,0.0,0.0,,,,,,,,692.7591999999999,9.41105999999998,,816.0,120.0,357.0,120.0,800.0,744.0,,,,,,,,,,
763,51,3.54,2.81,0.009000000000000001,0.031,0.05,0.43,1.52,0.56,0.3,0.3,0.0,0.0,0.0,0.0,,,,,,,,692.7591999999999,9.41105999999998,,816.0,120.0,385.0,120.0,706.0,595.0,,,,,,,,,,
764,51,3.54,2.81,0.009000000000000001,0.031,0.05,0.43,1.52,0.56,0.3,0.3,0.0,0.0,0.0,0.0,,,,,,,,692.7591999999999,9.41105999999998,,871.0,120.0,260.0,120.0,1082.0,1104.0,,,,,,,,,,
765,51,3.54,2.81,0.009000000000000001,0.031,0.05,0.43,1.52,0.56,0.3,0.3,0.0,0.0,0.0,0.0,,,,,,,,692.7591999999999,9.41105999999998,,871.0,120.0,288.0,120.0,1234.0,1075.0,,,,,,,,,,
766,51,3.54,2.81,0.009000000000000001,0.031,0.05,0.43,1.52,0.56,0.3,0.3,0.0,0.0,0.0,0.0,,,,,,,,692.7591999999999,9.41105999999998,,871.0,120.0,302.0,120.0,1164.0,1015.0,,,,,,,,,,
767,51,3.54,2.81,0.009000000000000001,0.031,0.05,0.43,1.52,0.56,0.3,0.3,0.0,0.0,0.0,0.0,,,,,,,,692.7591999999999,9.41105999999998,,871.0,120.0,316.0,120.0,1048.0,1039.0,,,,,,,,,,
768,51,3.54,2.81,0.009000000000000001,0.031,0.05,0.43,1.52,0.56,0.3,0.3,0.0,0.0,0.0,0.0,,,,,,,,692.7591999999999,9.41105999999998,,871.0,120.0,357.0,120.0,777.0,731.0,,,,,,,,,,
769,51,3.54,2.81,0.009000000000000001,0.031,0.05,0.43,1.52,0.56,0.3,0.3,0.0,0.0,0.0,0.0,,,,,,,,692.7591999999999,9.41105999999998,,871.0,120.0,385.0,120.0,738.0,654.0,,,,,,,,,,
770,51,3.54,2.81,0.009000000000000001,0.031,0.05,0.43,1.52,0.56,0.3,0.3,0.0,0.0,0.0,0.0,,,,,,,,692.7591999999999,9.41105999999998,,927.0,120.0,260.0,120.0,1082.0,819.0,,,,,,,,,,
771,51,3.54,2.81,0.009000000000000001,0.031,0.05,0.43,1.52,0.56,0.3,0.3,0.0,0.0,0.0,0.0,,,,,,,,692.7591999999999,9.41105999999998,,927.0,120.0,288.0,120.0,1234.0,917.0,,,,,,,,,,
772,51,3.54,2.81,0.009000000000000001,0.031,0.05,0.43,1.52,0.56,0.3,0.3,0.0,0.0,0.0,0.0,,,,,,,,692.7591999999999,9.41105999999998,,927.0,120.0,302.0,120.0,1164.0,994.0,,,,,,,,,,
773,51,3.54,2.81,0.009000000000000001,0.031,0.05,0.43,1.52,0.56,0.3,0.3,0.0,0.0,0.0,0.0,,,,,,,,692.7591999999999,9.41105999999998,,927.0,120.0,316.0,120.0,1048.0,802.0,,,,,,,,,,
774,51,3.54,2.81,0.009000000000000001,0.031,0.05,0.43,1.52,0.56,0.3,0.3,0.0,0.0,0.0,0.0,,,,,,,,692.7591999999999,9.41105999999998,,927.0,120.0,357.0,120.0,777.0,610.0,,,,,,,,,,
775,51,3.54,2.81,0.009000000000000001,0.031,0.05,0.43,1.52,0.56,0.3,0.3,0.0,0.0,0.0,0.0,,,,,,,,692.7591999999999,9.41105999999998,,927.0,120.0,385.0,120.0,738.0,558.0,,,,,,,,,,
776,51,3.54,2.81,0.009000000000000001,0.031,0.05,0.43,1.52,0.56,0.3,0.3,0.0,0.0,0.0,0.0,,,,,,,,692.7591999999999,9.41105999999998,,982.0,120.0,260.0,120.0,883.0,681.0,,,,,,,,,,
777,51,3.54,2.81,0.009000000000000001,0.031,0.05,0.43,1.52,0.56,0.3,0.3,0.0,0.0,0.0,0.0,,,,,,,,692.7591999999999,9.41105999999998,,982.0,120.0,288.0,120.0,1146.0,878.0,,,,,,,,,,
778,51,3.54,2.81,0.009000000000000001,0.031,0.05,0.43,1.52,0.56,0.3,0.3,0.0,0.0,0.0,0.0,,,,,,,,692.7591999999999,9.41105999999998,,982.0,120.0,302.0,120.0,1182.0,897.0,,,,,,,,,,
779,51,3.54,2.81,0.009000000000000001,0.031,0.05,0.43,1.52,0.56,0.3,0.3,0.0,0.0,0.0,0.0,,,,,,,,692.7591999999999,9.41105999999998,,982.0,120.0,316.0,120.0,941.0,763.0,,,,,,,,,,
780,51,3.54,2.81,0.009000000000000001,0.031,0.05,0.43,1.52,0.56,0.3,0.3,0.0,0.0,0.0,0.0,,,,,,,,692.7591999999999,9.41105999999998,,982.0,120.0,357.0,120.0,754.0,530.0,,,,,,,,,,
781,51,3.54,2.81,0.009000000000000001,0.031,0.05,0.43,1.52,0.56,0.3,0.3,0.0,0.0,0.0,0.0,,,,,,,,692.7591999999999,9.41105999999998,,982.0,120.0,385.0,120.0,685.0,479.0,,,,,,,,,,
782,52/80,3.56,2.55,0.01,0.027000000000000003,0.045,0.28,0.53,0.9,0.0,0.0,0.0,0.0,0.0,0.0,150.0,,,4,100.0,,,759.3213999999999,5.606760000000005,,900.0,120.0,260.0,120.0,1655.0,1520.0,2.0,,,,,,,,,
783,52/80,3.56,2.55,0.01,0.027000000000000003,0.045,0.28,0.53,0.9,0.0,0.0,0.0,0.0,0.0,0.0,150.0,,,4,100.0,,,759.3213999999999,5.606760000000005,,900.0,120.0,290.0,120.0,1527.0,1470.0,2.4,,,,,,,,,
784,52/80,3.56,2.55,0.01,0.027000000000000003,0.045,0.28,0.53,0.9,0.0,0.0,0.0,0.0,0.0,0.0,150.0,,,4,100.0,,,759.3213999999999,5.606760000000005,,900.0,120.0,320.0,90.0,1290.0,1200.0,6.7,,,,,,,,,
785,52/80,3.56,2.55,0.01,0.027000000000000003,0.045,0.28,0.53,0.9,0.0,0.0,0.0,0.0,0.0,0.0,150.0,,,4,100.0,,,759.3213999999999,5.606760000000005,,900.0,120.0,360.0,90.0,1116.0,894.0,9.6,,,,,,,,,
786,52/80,3.56,2.55,0.01,0.027000000000000003,0.045,0.28,0.53,0.9,0.0,0.0,0.0,0.0,0.0,0.0,150.0,,,4,100.0,,,759.3213999999999,5.606760000000005,,900.0,120.0,390.0,90.0,1097.0,815.0,10.8,,,,,,,,,
787,53,3.47,3.07,0.03,0.02,0.045,0.22,0.52,0.0,0.01,0.0,0.0,0.0,0.0,0.0,,,,,,,,492.1747599999994,5.787500000000009,,900.0,120.0,300.0,120.0,,,,350.0,,,,,,,,
788,53,3.47,3.07,0.03,0.02,0.045,0.22,0.52,0.0,0.01,0.0,0.0,0.0,0.0,0.0,,,,,,,,492.1747599999994,5.787500000000009,,900.0,120.0,340.0,120.0,,,,315.0,,,,,,,,
789,53,3.47,3.07,0.03,0.02,0.045,0.22,0.52,0.0,0.01,0.0,0.0,0.0,0.0,0.0,,,,,,,,492.1747599999994,5.787500000000009,,900.0,120.0,380.0,120.0,,,,285.0,,,,,,,,
790,53,3.17,3.18,0.01,0.02,0.045,0.22,1.12,0.0,0.01,0.0,0.0,0.0,0.0,0.0,,,,,,,,504.8182999999995,5.458780000000004,,900.0,120.0,300.0,120.0,,,,360.0,,,,,,,,
791,53,3.17,3.18,0.01,0.02,0.045,0.22,1.12,0.0,0.01,0.0,0.0,0.0,0.0,0.0,,,,,,,,504.8182999999995,5.458780000000004,,900.0,120.0,340.0,120.0,,,,320.0,,,,,,,,
792,53,3.17,3.18,0.01,0.02,0.045,0.22,1.12,0.0,0.01,0.0,0.0,0.0,0.0,0.0,,,,,,,,504.8182999999995,5.458780000000004,,900.0,120.0,380.0,120.0,,,,290.0,,,,,,,,
793,54,3.4,2.41,0.017,0.015,0.064,0.15,0.001,0.0,0.001,0.0,0.0,0.0,0.0,0.0,,,,,,,,554.1021999999992,5.6949399999999875,25.4,927.0,120.0,400.0,120.0,585.0,480.0,,,,,,,,,,
794,54,3.4,2.41,0.017,0.015,0.064,0.15,0.001,0.0,0.001,0.0,0.0,0.0,0.0,0.0,,,,,,,,554.1021999999992,5.6949399999999875,25.4,927.0,120.0,385.0,120.0,701.0,636.0,,,,,,,,,,
795,54,3.4,2.41,0.017,0.015,0.064,0.15,0.001,0.0,0.001,0.0,0.0,0.0,0.0,0.0,,,,,,,,554.1021999999992,5.6949399999999875,25.4,927.0,120.0,371.0,120.0,1062.0,861.0,10.5,,,,,,,,,
796,54,3.4,2.41,0.017,0.015,0.064,0.15,0.001,0.0,0.001,0.0,0.0,0.0,0.0,0.0,,,,,,,,554.1021999999992,5.6949399999999875,25.4,927.0,120.0,357.0,120.0,1105.0,946.0,,,,,,,,,,
797,54,3.4,2.41,0.017,0.015,0.064,0.15,0.001,0.0,0.001,0.0,0.0,0.0,0.0,0.0,,,,,,,,554.1021999999992,5.6949399999999875,25.4,927.0,120.0,343.0,120.0,1185.0,989.0,,,,,,,,,,
798,54,3.4,2.41,0.017,0.015,0.064,0.15,0.001,0.0,0.001,0.0,0.0,0.0,0.0,0.0,,,,,,,,554.1021999999992,5.6949399999999875,25.4,927.0,120.0,330.0,120.0,1277.0,1081.0,,,,,,,,,,
799,54,3.4,2.41,0.017,0.015,0.064,0.15,0.001,0.0,0.001,0.0,0.0,0.0,0.0,0.0,,,,,,,,554.1021999999992,5.6949399999999875,25.4,927.0,120.0,316.0,120.0,1326.0,1154.0,,,,,,,,,,
800,54,3.4,2.41,0.017,0.015,0.064,0.15,0.001,0.0,0.001,0.0,0.0,0.0,0.0,0.0,,,,,,,,554.1021999999992,5.6949399999999875,25.4,927.0,120.0,288.0,120.0,1470.0,1302.0,3.1,,,,,,,,,
801,54,3.4,2.41,0.017,0.015,0.064,0.15,0.001,0.0,0.001,0.0,0.0,0.0,0.0,0.0,,,,,,,,554.1021999999992,5.6949399999999875,25.4,927.0,120.0,273.0,120.0,1522.0,1373.0,,,,,,,,,,
802,54,3.4,2.41,0.017,0.015,0.064,0.15,0.001,0.0,0.001,0.0,0.0,0.0,0.0,0.0,,,,,,,,554.1021999999992,5.6949399999999875,25.4,927.0,120.0,260.0,120.0,1528.0,1410.0,1.9,,,,,,,,,
803,55/77,3.45,2.48,0.012,0.013000000000000001,0.05,0.4,1.5,0.0,0.5,0.0,0.0,0.0,0.0,0.0,,,,,,,,475.51583999999906,6.808799999999986,,927.0,120.0,260.0,120.0,1598.1,1210.0,3.2,,,,,,,,12.0,
804,55/77,3.45,2.48,0.012,0.013000000000000001,0.05,0.4,1.5,0.0,0.5,0.0,0.0,0.0,0.0,0.0,,,,,,,,475.51583999999906,6.808799999999986,,927.0,120.0,274.0,120.0,1530.4,1185.0,4.2,,,,,,,,13.0,
805,55/77,3.45,2.48,0.012,0.013000000000000001,0.05,0.4,1.5,0.0,0.5,0.0,0.0,0.0,0.0,0.0,,,,,,,,475.51583999999906,6.808799999999986,,927.0,120.0,288.0,120.0,1505.0,1180.0,4.8,,,,,,,,14.5,
806,55/77,3.45,2.48,0.012,0.013000000000000001,0.05,0.4,1.5,0.0,0.5,0.0,0.0,0.0,0.0,0.0,,,,,,,,475.51583999999906,6.808799999999986,,927.0,120.0,302.0,120.0,1404.9,1161.0,6.8,,,,,,,,14.5,
807,55/77,3.45,2.48,0.012,0.013000000000000001,0.05,0.4,1.5,0.0,0.5,0.0,0.0,0.0,0.0,0.0,,,,,,,,475.51583999999906,6.808799999999986,,927.0,120.0,316.0,120.0,1366.6,1099.0,8.1,,,,,,,,20.0,
808,55/77,3.45,2.48,0.012,0.013000000000000001,0.05,0.4,1.5,0.0,0.5,0.0,0.0,0.0,0.0,0.0,,,,,,,,475.51583999999906,6.808799999999986,,927.0,120.0,329.0,120.0,1230.3,950.0,11.1,,,,,,,,25.5,
809,55/77,3.45,2.48,0.012,0.013000000000000001,0.05,0.4,1.5,0.0,0.5,0.0,0.0,0.0,0.0,0.0,,,,,,,,475.51583999999906,6.808799999999986,,927.0,120.0,343.0,120.0,1194.7,911.0,12.7,,,,,,,,29.5,
810,55/77,3.45,2.48,0.012,0.013000000000000001,0.05,0.4,1.5,0.0,0.5,0.0,0.0,0.0,0.0,0.0,,,,,,,,475.51583999999906,6.808799999999986,,927.0,120.0,357.0,120.0,1053.9,794.0,14.4,,,,,,,,31.4,
811,55/77,3.45,2.48,0.012,0.013000000000000001,0.05,0.4,1.5,0.0,0.5,0.0,0.0,0.0,0.0,0.0,,,,,,,,475.51583999999906,6.808799999999986,,927.0,120.0,371.0,120.0,1034.4,731.0,15.5,,,,,,,,33.0,
812,55/77,3.45,2.48,0.012,0.013000000000000001,0.05,0.4,1.5,0.0,0.5,0.0,0.0,0.0,0.0,0.0,,,,,,,,475.51583999999906,6.808799999999986,,927.0,120.0,385.0,120.0,1080.3,647.0,19.9,,,,,,,,35.0,
813,55/77,3.45,2.48,0.012,0.013000000000000001,0.05,0.4,1.5,0.0,0.5,0.0,0.0,0.0,0.0,0.0,,,,,,,,475.51583999999906,6.808799999999986,,927.0,120.0,399.0,120.0,1015.4,592.0,15.0,,,,,,,,36.5,
814,56,3.14,2.6,0.03,0.01,0.045,0.34,0.39,0.8,0.23,0.0,0.0,0.0,0.0,0.0,,,,,,,,712.0950000000005,6.055959999999989,,920.0,80.0,400.0,90.0,,,,,,,,,,,43.2,
815,56,3.14,2.6,0.03,0.01,0.045,0.34,0.39,0.8,0.23,0.0,0.0,0.0,0.0,0.0,,,,,,,,712.0950000000005,6.055959999999989,,920.0,80.0,400.0,90.0,,,,,,,,,,,35.79,
816,56,3.14,2.6,0.03,0.01,0.045,0.34,0.39,0.8,0.23,0.0,0.0,0.0,0.0,0.0,,,,,,,,712.0950000000005,6.055959999999989,,920.0,80.0,400.0,90.0,,,,,,,,,,,44.05,
817,57,3.5,2.5,0.01,0.027000000000000003,0.03,0.25,1.1,0.6,0.23,0.0,0.0,0.0,0.0,0.0,,,,,,,,741.6548,5.235320000000001,,900.0,120.0,315.0,30.0,,,,487.0,,,,,17.0,21.0,,
818,57,3.5,2.5,0.01,0.027000000000000003,0.03,0.25,1.1,0.6,0.23,0.0,0.0,0.0,0.0,0.0,,,,,,,,741.6548,5.235320000000001,,900.0,120.0,315.0,60.0,1155.0,1050.0,1.0,463.0,,,,,45.0,21.0,,
819,57,3.5,2.5,0.01,0.027000000000000003,0.03,0.25,1.1,0.6,0.23,0.0,0.0,0.0,0.0,0.0,,,,,,,,741.6548,5.235320000000001,,900.0,120.0,315.0,120.0,1325.0,1145.0,1.5,465.0,,,,,60.0,21.0,,
820,57,3.5,2.5,0.01,0.027000000000000003,0.03,0.25,1.1,0.6,0.23,0.0,0.0,0.0,0.0,0.0,,,,,,,,741.6548,5.235320000000001,,900.0,120.0,315.0,180.0,1400.0,1183.0,2.5,467.0,,,,,71.0,21.0,,
821,57,3.5,2.5,0.01,0.027000000000000003,0.03,0.25,1.1,0.6,0.23,0.0,0.0,0.0,0.0,0.0,,,,,,,,741.6548,5.235320000000001,,900.0,120.0,315.0,240.0,1375.0,1200.0,2.4,468.0,,,,,68.0,21.0,,
822,57,3.5,2.5,0.01,0.027000000000000003,0.03,0.25,1.1,0.6,0.23,0.0,0.0,0.0,0.0,0.0,,,,,,,,741.6548,5.235320000000001,,900.0,120.0,315.0,360.0,,,,470.0,,,,,65.0,21.0,,
823,57,3.5,2.5,0.01,0.027000000000000003,0.03,0.25,1.1,0.6,0.23,0.0,0.0,0.0,0.0,0.0,,,,,,,,741.6548,5.235320000000001,,900.0,120.0,350.0,30.0,,,,390.0,,,,,25.0,21.0,,
824,57,3.5,2.5,0.01,0.027000000000000003,0.03,0.25,1.1,0.6,0.23,0.0,0.0,0.0,0.0,0.0,,,,,,,,741.6548,5.235320000000001,,900.0,120.0,350.0,60.0,800.0,580.0,2.35,335.0,,,,,70.0,21.0,,
825,57,3.5,2.5,0.01,0.027000000000000003,0.03,0.25,1.1,0.6,0.23,0.0,0.0,0.0,0.0,0.0,,,,,,,,741.6548,5.235320000000001,,900.0,120.0,350.0,120.0,830.0,600.0,3.4,315.0,,,,,110.0,21.0,,
826,57,3.5,2.5,0.01,0.027000000000000003,0.03,0.25,1.1,0.6,0.23,0.0,0.0,0.0,0.0,0.0,,,,,,,,741.6548,5.235320000000001,,900.0,120.0,350.0,180.0,860.0,612.0,4.7,310.0,,,,,115.0,21.0,,
827,57,3.5,2.5,0.01,0.027000000000000003,0.03,0.25,1.1,0.6,0.23,0.0,0.0,0.0,0.0,0.0,,,,,,,,741.6548,5.235320000000001,,900.0,120.0,350.0,240.0,855.0,620.0,4.2,310.0,,,,,111.0,21.0,,
828,57,3.5,2.5,0.01,0.027000000000000003,0.03,0.25,1.1,0.6,0.23,0.0,0.0,0.0,0.0,0.0,,,,,,,,741.6548,5.235320000000001,,900.0,120.0,350.0,360.0,,,,315.0,,,,,105.0,21.0,,
829,58,3.65,2.76,0.013999999999999999,0.016,0.045,0.36,0.9,0.6,0.0,0.0,0.0,0.0,0.0,0.0,,,,,,,,704.6584000000001,6.813999999999995,,900.0,90.0,320.0,120.0,1262.0,,9.6,,,,,,125.0,21.0,,
830,58,3.65,2.76,0.013999999999999999,0.016,0.045,0.36,0.9,0.6,0.0,0.0,0.0,0.0,0.0,0.0,,,,,,,,704.6584000000001,6.813999999999995,,900.0,90.0,360.0,120.0,1142.0,,13.8,,,,,,157.0,21.0,,
831,58,3.51,2.45,0.01,0.017,0.036000000000000004,0.3,0.0,0.0,0.0,0.0,0.0,0.0,0.0,0.0,,,,,,,,555.7487399999999,4.20626,,900.0,90.0,320.0,120.0,1391.0,,4.42,,,,,,63.0,21.0,,
832,58,3.51,2.45,0.01,0.017,0.036000000000000004,0.3,0.0,0.0,0.0,0.0,0.0,0.0,0.0,0.0,,,,,,,,555.7487399999999,4.20626,,900.0,90.0,360.0,120.0,1169.0,,7.1,,,,,,148.0,21.0,,
833,60,3.69,2.47,0.01,0.05,0.037000000000000005,0.28,0.52,0.32,0.0,0.0,0.0,0.0,0.0,0.0,,,,,,,,590.5971999999992,4.9700000000000015,,930.0,120.0,325.0,120.0,1115.0,1005.0,1.0,400.0,,,,,,,,
834,60,3.69,2.47,0.01,0.05,0.037000000000000005,0.28,0.52,0.32,0.0,0.0,0.0,0.0,0.0,0.0,,,,,,,,590.5971999999992,4.9700000000000015,,930.0,120.0,300.0,120.0,1160.0,1085.0,1.0,430.0,,,,,,,,
835,60,3.69,2.47,0.01,0.05,0.037000000000000005,0.28,0.52,0.32,0.0,0.0,0.0,0.0,0.0,0.0,,,,,,,,590.5971999999992,4.9700000000000015,,930.0,120.0,325.0,60.0,1025.0,700.0,1.0,380.0,,,,,,,,
836,60,3.69,2.47,0.01,0.05,0.037000000000000005,0.28,0.52,0.32,0.0,0.0,0.0,0.0,0.0,0.0,,,,,,,,590.5971999999992,4.9700000000000015,,930.0,120.0,300.0,60.0,1075.0,1000.0,1.0,430.0,,,,,,,,
837,61,3.52,2.6,0.01,0.01,0.045,0.2,0.52,0.73,0.2,0.0,0.0,0.0,0.0,0.0,,,,,,,,734.4512000000004,5.695240000000008,,900.0,45.0,370.0,60.0,942.0,761.0,,,,,,,,,36.0,
838,61,3.52,2.6,0.01,0.01,0.045,0.2,0.52,0.73,0.2,0.0,0.0,0.0,0.0,0.0,,,,,,,,734.4512000000004,5.695240000000008,,900.0,45.0,340.0,60.0,1108.0,1063.0,,,,,,,,,29.0,
839,61,3.52,2.6,0.01,0.01,0.045,0.2,0.52,0.73,0.2,0.0,0.0,0.0,0.0,0.0,,,,,,,,734.4512000000004,5.695240000000008,,900.0,45.0,300.0,60.0,1230.0,1189.0,,,,,,,,,18.0,
840,61,3.52,2.6,0.01,0.01,0.045,0.2,0.52,0.73,0.2,0.0,0.0,0.0,0.0,0.0,,,,,,,,734.4512000000004,5.695240000000008,,900.0,45.0,270.0,60.0,,,,,,,,,,,10.0,
841,62,3.46,2.48,0.01,0.02,0.043,0.39,0.52,0.8,0.0,0.0,0.0,0.0,0.0,0.0,,,,,,,,766.0776,6.184539999999992,,910.0,120.0,350.0,180.0,1070.0,,7.6,391.0,,,,,,,39.9,
842,62,3.46,2.48,0.01,0.02,0.043,0.39,0.52,0.8,0.0,0.0,0.0,0.0,0.0,0.0,,,,,,,,766.0776,6.184539999999992,,910.0,120.0,320.0,180.0,1275.0,,6.68,342.0,,,,,,,34.4,
843,62,3.46,2.48,0.01,0.02,0.043,0.39,0.52,0.8,0.0,0.0,0.0,0.0,0.0,0.0,,,,,,,,766.0776,6.184539999999992,,910.0,120.0,290.0,180.0,1455.0,,5.0,308.0,,,,,,,32.8,
844,64,3.51,2.59,0.01,0.01,0.06,0.28,0.68,0.0,0.15,0.0,0.0,0.0,0.0,0.0,,,,,,,,653.7904200000011,7.226619999999984,,,120.0,,300.0,,,,,,,,,,,28.9,
845,64,3.51,2.59,0.01,0.01,0.06,0.28,0.68,0.0,0.15,0.0,0.0,0.0,0.0,0.0,,,,,,,,653.7904200000011,7.226619999999984,,,120.0,,140.0,,,,,,,,,,,32.0,
846,64,3.51,2.59,0.01,0.01,0.06,0.28,0.68,0.0,0.15,0.0,0.0,0.0,0.0,0.0,,,,,,,,653.7904200000011,7.226619999999984,,,120.0,,90.0,,,,,,,,,,,35.5,
847,64,3.51,2.59,0.01,0.01,0.06,0.28,0.68,0.0,0.15,0.0,0.0,0.0,0.0,0.0,,,,,,,,653.7904200000011,7.226619999999984,,,120.0,,75.0,,,,,,,,,,,33.0,
848,64,3.51,2.59,0.01,0.01,0.06,0.28,0.68,0.0,0.15,0.0,0.0,0.0,0.0,0.0,,,,,,,,653.7904200000011,7.226619999999984,,,120.0,,48.5,,,,,,,,,,,28.0,
849,64,3.51,2.59,0.01,0.01,0.06,0.28,0.68,0.0,0.15,0.0,0.0,0.0,0.0,0.0,,,,,,,,653.7904200000011,7.226619999999984,,,120.0,,33.0,,,,,,,,,,,32.0,
850,64,3.51,2.59,0.01,0.01,0.06,0.28,0.68,0.0,0.15,0.0,0.0,0.0,0.0,0.0,,,,,,,,653.7904200000011,7.226619999999984,,,120.0,,12.5,,,,,,,,,,,31.8,
851,66,3.14,2.67,0.003,0.023,0.045,0.07,0.8,0.3,0.25,0.12,0.0,0.0,0.0,0.0,120.0,,,,,46.3,41.0,453.1257000000001,9.019139999999972,,900.0,120.0,300.0,10.0,850.0,770.0,0.5,,,,,520.0,20.0,21.0,16.0,35.0
852,66,3.14,2.67,0.003,0.023,0.045,0.07,0.8,0.3,0.25,0.12,0.0,0.0,0.0,0.0,120.0,,,,,46.3,41.0,453.1257000000001,9.019139999999972,,900.0,120.0,300.0,30.0,1000.0,850.0,1.0,,,,,480.0,29.0,21.0,21.0,20.0
853,66,3.14,2.67,0.003,0.023,0.045,0.07,0.8,0.3,0.25,0.12,0.0,0.0,0.0,0.0,120.0,,,,,46.3,41.0,453.1257000000001,9.019139999999972,,900.0,120.0,300.0,60.0,1150.0,900.0,3.0,,,,,410.0,60.0,21.0,22.5,7.0
854,66,3.14,2.67,0.003,0.023,0.045,0.07,0.8,0.3,0.25,0.12,0.0,0.0,0.0,0.0,120.0,,,,,46.3,41.0,453.1257000000001,9.019139999999972,,900.0,120.0,300.0,120.0,1200.0,950.0,5.0,,,,,400.0,89.0,21.0,27.5,1.5
855,66,3.14,2.67,0.003,0.023,0.045,0.07,0.8,0.3,0.25,0.12,0.0,0.0,0.0,0.0,120.0,,,,,46.3,41.0,453.1257000000001,9.019139999999972,,900.0,120.0,300.0,240.0,1200.0,960.0,4.0,,,,,350.0,90.0,21.0,30.0,1.0
856,66,3.14,2.67,0.003,0.023,0.045,0.07,0.8,0.3,0.25,0.12,0.0,0.0,0.0,0.0,120.0,,,,,46.3,41.0,453.1257000000001,9.019139999999972,,900.0,120.0,300.0,360.0,1100.0,950.0,3.0,,,,,370.0,80.0,21.0,27.5,0.7
857,66,3.14,2.67,0.003,0.023,0.045,0.07,0.8,0.3,0.25,0.12,0.0,0.0,0.0,0.0,120.0,,,,,46.3,41.0,453.1257000000001,9.019139999999972,,900.0,120.0,350.0,10.0,800.0,700.0,1.0,,,,,470.0,30.0,21.0,24.0,45.0
858,66,3.14,2.67,0.003,0.023,0.045,0.07,0.8,0.3,0.25,0.12,0.0,0.0,0.0,0.0,120.0,,,,,46.3,41.0,453.1257000000001,9.019139999999972,,900.0,120.0,350.0,30.0,920.0,800.0,2.0,,,,,415.0,35.0,21.0,26.0,40.0
859,66,3.14,2.67,0.003,0.023,0.045,0.07,0.8,0.3,0.25,0.12,0.0,0.0,0.0,0.0,120.0,,,,,46.3,41.0,453.1257000000001,9.019139999999972,,900.0,120.0,350.0,60.0,1100.0,830.0,3.5,,,,,350.0,70.0,21.0,32.5,10.0
860,66,3.14,2.67,0.003,0.023,0.045,0.07,0.8,0.3,0.25,0.12,0.0,0.0,0.0,0.0,120.0,,,,,46.3,41.0,453.1257000000001,9.019139999999972,,900.0,120.0,350.0,120.0,1150.0,900.0,6.8,,,,,340.0,110.0,21.0,34.0,1.5
861,66,3.14,2.67,0.003,0.023,0.045,0.07,0.8,0.3,0.25,0.12,0.0,0.0,0.0,0.0,120.0,,,,,46.3,41.0,453.1257000000001,9.019139999999972,,900.0,120.0,350.0,240.0,1150.0,850.0,5.9,,,,,350.0,100.0,21.0,35.5,1.0
862,66,3.14,2.67,0.003,0.023,0.045,0.07,0.8,0.3,0.25,0.12,0.0,0.0,0.0,0.0,120.0,,,,,46.3,41.0,453.1257000000001,9.019139999999972,,900.0,120.0,350.0,360.0,1100.0,840.0,3.2,,,,,350.0,90.0,21.0,32.0,0.5
863,66,3.14,2.67,0.003,0.023,0.045,0.07,0.8,0.3,0.25,0.12,0.0,0.0,0.0,0.0,120.0,,,,,46.3,41.0,453.1257000000001,9.019139999999972,,900.0,120.0,400.0,10.0,750.0,650.0,2.0,,,,,400.0,40.0,21.0,26.0,52.0
864,66,3.14,2.67,0.003,0.023,0.045,0.07,0.8,0.3,0.25,0.12,0.0,0.0,0.0,0.0,120.0,,,,,46.3,41.0,453.1257000000001,9.019139999999972,,900.0,120.0,400.0,30.0,900.0,740.0,2.0,,,,,340.0,50.0,21.0,28.5,20.0
865,66,3.14,2.67,0.003,0.023,0.045,0.07,0.8,0.3,0.25,0.12,0.0,0.0,0.0,0.0,120.0,,,,,46.3,41.0,453.1257000000001,9.019139999999972,,900.0,120.0,400.0,60.0,990.0,740.0,3.0,,,,,290.0,90.0,21.0,35.0,5.0
866,66,3.14,2.67,0.003,0.023,0.045,0.07,0.8,0.3,0.25,0.12,0.0,0.0,0.0,0.0,120.0,,,,,46.3,41.0,453.1257000000001,9.019139999999972,,900.0,120.0,400.0,120.0,1000.0,750.0,7.0,,,,,290.0,140.0,21.0,38.0,2.0
867,66,3.14,2.67,0.003,0.023,0.045,0.07,0.8,0.3,0.25,0.12,0.0,0.0,0.0,0.0,120.0,,,,,46.3,41.0,453.1257000000001,9.019139999999972,,900.0,120.0,400.0,240.0,1000.0,755.0,7.7,,,,,280.0,120.0,21.0,35.5,1.0
868,66,3.14,2.67,0.003,0.023,0.045,0.07,0.8,0.3,0.25,0.12,0.0,0.0,0.0,0.0,120.0,,,,,46.3,41.0,453.1257000000001,9.019139999999972,,900.0,120.0,400.0,360.0,980.0,750.0,5.0,,,,,290.0,90.0,21.0,17.5,0.5
869,67,3.69,2.53,0.009000000000000001,0.013999999999999999,0.045,0.25,1.07,0.47,0.1,0.0,0.0,0.0,0.0,0.0,,,,,,,,799.8119999999999,5.559140000000004,,900.0,30.0,410.0,120.0,950.0,600.0,7.0,,,,,,,,48.0,
870,67,3.69,2.53,0.009000000000000001,0.013999999999999999,0.045,0.25,1.07,0.47,0.1,0.0,0.0,0.0,0.0,0.0,,,,,,,,799.8119999999999,5.559140000000004,,900.0,30.0,370.0,120.0,1080.0,783.0,11.5,,,,,,,,42.0,
871,67,3.69,2.53,0.009000000000000001,0.013999999999999999,0.045,0.25,1.07,0.47,0.1,0.0,0.0,0.0,0.0,0.0,,,,,,,,799.8119999999999,5.559140000000004,,900.0,30.0,300.0,120.0,1450.0,1182.0,5.0,,,,,,,,24.0,
872,68,3.47,2.31,0.006999999999999999,0.1,0.045,0.82,0.52,0.0,0.0,0.0,0.0,0.0,0.0,0.0,,,,,,85.0,15.0,572.0,6.7,,900.0,60.0,200.0,15.0,,,,,,,,,,,16.3,
873,68,3.47,2.31,0.006999999999999999,0.1,0.045,0.82,0.52,0.0,0.0,0.0,0.0,0.0,0.0,0.0,,,,,,85.0,15.0,572.0,6.7,,900.0,60.0,200.0,30.0,,,,,,,,,,,12.3,
874,68,3.47,2.31,0.006999999999999999,0.1,0.045,0.82,0.52,0.0,0.0,0.0,0.0,0.0,0.0,0.0,,,,,,85.0,15.0,572.0,6.7,,900.0,60.0,200.0,60.0,,,,,,,,,,,15.8,
875,68,3.47,2.31,0.006999999999999999,0.1,0.045,0.82,0.52,0.0,0.0,0.0,0.0,0.0,0.0,0.0,,,,,,85.0,15.0,572.0,6.7,,900.0,60.0,200.0,240.0,,,,,,,,,,,31.4,
876,68,3.47,2.31,0.006999999999999999,0.1,0.045,0.82,0.52,0.0,0.0,0.0,0.0,0.0,0.0,0.0,,,,,,85.0,15.0,572.0,6.7,,900.0,60.0,250.0,15.0,,,,,,,,,,,13.1,
877,68,3.47,2.31,0.006999999999999999,0.1,0.045,0.82,0.52,0.0,0.0,0.0,0.0,0.0,0.0,0.0,,,,,,85.0,15.0,572.0,6.7,,900.0,60.0,250.0,30.0,,,,,,,,,,,14.5,
878,68,3.47,2.31,0.006999999999999999,0.1,0.045,0.82,0.52,0.0,0.0,0.0,0.0,0.0,0.0,0.0,,,,,,85.0,15.0,572.0,6.7,,900.0,60.0,250.0,60.0,,,,,,,,,,,30.7,
879,68,3.47,2.31,0.006999999999999999,0.1,0.045,0.82,0.52,0.0,0.0,0.0,0.0,0.0,0.0,0.0,,,,,,85.0,15.0,572.0,6.7,,900.0,60.0,250.0,240.0,,,,,,,,,,,21.8,
880,68,3.47,2.31,0.006999999999999999,0.1,0.045,0.82,0.52,0.0,0.0,0.0,0.0,0.0,0.0,0.0,,,,,,85.0,15.0,572.0,6.7,,900.0,60.0,300.0,15.0,,,,,,,,,,,33.3,
881,68,3.47,2.31,0.006999999999999999,0.1,0.045,0.82,0.52,0.0,0.0,0.0,0.0,0.0,0.0,0.0,,,,,,85.0,15.0,572.0,6.7,,900.0,60.0,300.0,30.0,,,,,,,,,,,35.6,
882,68,3.47,2.31,0.006999999999999999,0.1,0.045,0.82,0.52,0.0,0.0,0.0,0.0,0.0,0.0,0.0,,,,,,85.0,15.0,572.0,6.7,,900.0,60.0,300.0,60.0,,,,,,,,,,,29.6,
