Repository: danielponikowski/metal

# metallurgy-analysis
Analysis and build predictive models in metallurgy task.

File: data/dane-zeliwo-uzupelnienie_tw.csv (part 4 of 7)
"","Nr źródła","C [%]","Si [%]","S [%]","P [%]","Mg [%]","Mn [%]","Ni [%]","Cu [%]","Mo [%]","Cr [%]","Al [%]","Sn [%]","B [%]","V [%]","Wydzielenia grafitu [mm-2]","Udział wydzieleń grafitu [%]","Średnica sferoidów [μm]","Wielkość sferoidów","Nodularity [%]","Udział perlitu [%]","Udział ferrytu [%]","Rm [MPa] (as cast)","A5 [%]     (as cast)","Minimalna grubość ścianki [mm]","Temperatura austenityzacji [˚C]","Czas austenityzacji [min.]","Temperatura przemiany izotermicznej [˚C]","Czas przemiany izotermicznej [min.]","Rm [MPa]","R0,2 [MPa]","A5 [%]","Twardość Brinella [HB]","Twardość Rockwella [HRC]","Twardość Rockwella [HRA]","Twardość Rockwella [HRB]","Twardość Vickersa [HV]","Udarność Charpy [J]","Temperatura pomiaru udarności [˚C]","Udział austenitu %","Martensite volume fraction Xα'"
"705","44",3.54,2.65,0.019,0.06,0.051,0.26,1.52,0.81,0,0,0,0,0,0,NA,NA,NA,"",NA,NA,NA,699.4138,4.33594,NA,900,120,300,120,1340,NA,NA,374,40.5,NA,NA,NA,NA,NA,NA,NA
"706","44",3.54,2.65,0.019,0.06,0.051,0.26,1.52,0.81,0,0,0,0,0,0,NA,NA,NA,"",NA,NA,NA,699.4138,4.33594,NA,900,120,280,120,1470,NA,NA,419.62,45.1,NA,NA,NA,NA,NA,NA,NA
"707","45",3.58,2.27,0.008,0.038,0.037,0.12,0.46,0.5,0,0,0,0,0,0,100,NA,25,"",80,NA,NA,741,4.26,NA,900,120,270,60,1033,805,4.77,302.58,32.3,NA,NA,NA,138,21,NA,NA
"708","45",3.58,2.27,0.008,0.038,0.037,0.12,0.46,0.5,0,0,0,0,0,0,100,NA,25,"",80,NA,NA,741,4.26,NA,900,120,270,120,1023,823,5.6,309.26,33.2,NA,NA,NA,132,21,NA,NA
"709","45",3.58,2.27,0.008,0.038,0.037,0.12,0.46,0.5,0,0,0,0,0,0,100,NA,25,"",80,NA,NA,741,4.26,NA,900,120,270,180,1008,818,3.71,308,33,NA,NA,NA,115,21,NA,NA
"710","45",3.58,2.27,0.008,0.038,0.037,0.12,0.46,0.5,0,0,0,0,0,0,100,NA,25,"",80,NA,NA,741,4.26,NA,900,120,300,60,1013,833,3.09,314.69,34.1,NA,NA,NA,133,21,NA,NA
"711","45",3.58,2.27,0.008,0.038,0.037,0.12,0.46,0.5,0,0,0,0,0,0,100,NA,25,"",80,NA,NA,741,4.26,NA,900,120,300,120,1015,832,3.73,319.44,34.7,NA,NA,NA,142,21,NA,NA
"712","45",3.58,2.27,0.008,0.038,0.037,0.12,0.46,0.5,0,0,0,0,0,0,100,NA,25,"",80,NA,NA,741,4.26,NA,900,120,300,180,1026,840,3.68,303.42,32.4,NA,NA,NA,103,21,NA,NA
"713","45",3.58,2.27,0.008,0.038,0.037,0.12,0.46,0.5,0,0,0,0,0,0,100,NA,25,"",80,NA,NA,741,4.26,NA,900,120,325,60,1241,1010,2.23,370.27,39.7,NA,NA,NA,108,21,NA,NA
"714","45",3.58,2.27,0.008,0.038,0.037,0.12,0.46,0.5,0,0,0,0,0,0,100,NA,25,"",80,NA,NA,741,4.26,NA,900,120,325,120,1245,1023,2.06,360,39,NA,NA,NA,89,21,NA,NA
"715","45",3.58,2.27,0.008,0.038,0.037,0.12,0.46,0.5,0,0,0,0,0,0,100,NA,25,"",80,NA,NA,741,4.26,NA,900,120,325,180,1281,1041,3.66,371.37,39.8,NA,NA,NA,106,21,NA,NA
"716","45",3.58,2.27,0.008,0.038,0.037,0.12,0.46,0.5,0,0,0,0,0,0,100,NA,25,"",80,NA,NA,741,4.26,NA,900,120,350,60,1481,1188,1.46,428.53,45.9,NA,NA,NA,63,21,NA,NA
"717","45",3.58,2.27,0.008,0.038,0.037,0.12,0.46,0.5,0,0,0,0,0,0,100,NA,25,"",80,NA,NA,741,4.26,NA,900,120,350,120,1491,1240,1.27,427.12,45.8,NA,NA,NA,53,21,NA,NA
"718","45",3.58,2.27,0.008,0.038,0.037,0.12,0.46,0.5,0,0,0,0,0,0,100,NA,25,"",80,NA,NA,741,4.26,NA,900,120,350,180,1509,1272,1.33,421.25,45.3,NA,NA,NA,43,21,NA,NA
"719","45",3.58,2.27,0.008,0.038,0.037,0.12,0.46,0.5,0,0,0,0,0,0,100,NA,25,"",80,NA,NA,741,4.26,NA,900,120,375,60,896,885,0.19,468.49,49.3,NA,NA,NA,NA,NA,NA,NA
"720","45",3.58,2.27,0.008,0.038,0.037,0.12,0.46,0.5,0,0,0,0,0,0,100,NA,25,"",80,NA,NA,741,4.26,NA,900,120,375,120,952,902,0.17,468.36,49.1,NA,NA,NA,NA,NA,NA,NA
"721","45",3.58,2.27,0.008,0.038,0.037,0.12,0.46,0.5,0,0,0,0,0,0,100,NA,25,"",80,NA,NA,741,4.26,NA,900,120,375,180,1154,805,0.03,473.89,50.4,NA,NA,NA,NA,NA,NA,NA
"722","45",3.64,2.48,0.009,0.025,0.045,0.16,0.43,0.45,0,0,0,0,0,0,110,NA,20,"",90,NA,NA,815,4.27,NA,900,90,300,60,1388,1235,0.56,417.8,44.7,NA,NA,NA,57,21,NA,NA
"723","45",3.64,2.48,0.009,0.025,0.045,0.16,0.43,0.45,0,0,0,0,0,0,110,NA,20,"",90,NA,NA,815,4.27,NA,900,90,300,120,1373,1250,0.4,418.12,44.8,NA,NA,NA,76,21,NA,NA
"724","45",3.64,2.48,0.009,0.025,0.045,0.16,0.43,0.45,0,0,0,0,0,0,110,NA,20,"",90,NA,NA,815,4.27,NA,900,90,300,180,1529,1268,1.69,422.24,45.4,NA,NA,NA,64,21,NA,NA
"725","45",3.64,2.48,0.009,0.025,0.045,0.16,0.43,0.45,0,0,0,0,0,0,110,NA,20,"",90,NA,NA,815,4.27,NA,900,90,356,60,1089,890,3.33,326.31,35.5,NA,NA,NA,112,21,NA,NA
"726","45",3.64,2.48,0.009,0.025,0.045,0.16,0.43,0.45,0,0,0,0,0,0,110,NA,20,"",90,NA,NA,815,4.27,NA,900,90,356,120,1073,905,2.7,329.05,35.8,NA,NA,NA,126,21,NA,NA
"727","45",3.64,2.48,0.009,0.025,0.045,0.16,0.43,0.45,0,0,0,0,0,0,110,NA,20,"",90,NA,NA,815,4.27,NA,900,90,356,180,1095,913,2.98,332.02,36.1,NA,NA,NA,132,21,NA,NA
"728","45",3.56,2.63,0.01,0.025,0.047,0.15,0.45,0.44,0,0,0,0,0,0,150,NA,17,"",90,NA,NA,735,4.49,NA,900,90,300,60,1380,1249,0.42,421.25,45.3,NA,NA,NA,80,21,NA,NA
"729","45",3.56,2.63,0.01,0.025,0.047,0.15,0.45,0.44,0,0,0,0,0,0,150,NA,17,"",90,NA,NA,735,4.49,NA,900,90,300,120,1543,1313,1.42,433.08,46.2,NA,NA,NA,71,21,NA,NA
"730","45",3.56,2.63,0.01,0.025,0.047,0.15,0.45,0.44,0,0,0,0,0,0,150,NA,17,"",90,NA,NA,735,4.49,NA,900,90,300,180,1602,1339,2.57,419,45,NA,NA,NA,76,21,NA,NA
"731","45",3.56,2.63,0.01,0.025,0.047,0.15,0.45,0.44,0,0,0,0,0,0,150,NA,17,"",90,NA,NA,735,4.49,NA,900,90,359,60,1125,901,4.42,327.2,35.6,NA,NA,NA,120,21,NA,NA
"732","45",3.56,2.63,0.01,0.025,0.047,0.15,0.45,0.44,0,0,0,0,0,0,150,NA,17,"",90,NA,NA,735,4.49,NA,900,90,359,120,1116,921,3.41,333.07,36.2,NA,NA,NA,130,21,NA,NA
"733","45",3.56,2.63,0.01,0.025,0.047,0.15,0.45,0.44,0,0,0,0,0,0,150,NA,17,"",90,NA,NA,735,4.49,NA,900,90,359,180,1126,924,3.69,332.02,36.1,NA,NA,NA,134,21,NA,NA
"734","45",3.58,2.57,0.007,0.048,0.043,0.34,0.45,0.46,0.19,0,0,0,0,0,200,NA,12,"",90,NA,NA,785,2.81,NA,900,90,363,60,924,778,1.11,316.96,34.4,NA,NA,NA,102,21,NA,NA
"735","45",3.58,2.57,0.007,0.048,0.043,0.34,0.45,0.46,0.19,0,0,0,0,0,200,NA,12,"",90,NA,NA,785,2.81,NA,900,90,363,120,883,813,0.43,316.17,34.3,NA,NA,NA,121,21,NA,NA
"736","45",3.58,2.57,0.007,0.048,0.043,0.34,0.45,0.46,0.19,0,0,0,0,0,200,NA,12,"",90,NA,NA,785,2.81,NA,900,90,363,180,997,821,1.31,307.31,32.9,NA,NA,NA,110,21,NA,NA
"737","45",3.58,2.57,0.007,0.048,0.043,0.34,0.45,0.46,0.19,0,0,0,0,0,200,NA,12,"",90,NA,NA,785,2.81,NA,900,90,300,60,1329,1108,0.72,418.12,44.8,NA,NA,NA,92,21,NA,NA
"738","45",3.58,2.57,0.007,0.048,0.043,0.34,0.45,0.46,0.19,0,0,0,0,0,200,NA,12,"",90,NA,NA,785,2.81,NA,900,90,300,120,1197,1181,0.24,416.23,44.2,NA,NA,NA,95,21,NA,NA
"739","45",3.58,2.57,0.007,0.048,0.043,0.34,0.45,0.46,0.19,0,0,0,0,0,200,NA,12,"",90,NA,NA,785,2.81,NA,900,90,300,180,1359,1195,0.64,416.98,44.4,NA,NA,NA,76,21,NA,NA
"740","46",3.58,2.27,0.008,0.038,0.037,0.12,0.46,0.5,0,0,0,0,0,0,100,NA,25,"",80,NA,NA,741,4.26,NA,900,120,300,180,1509,1272,1.33,421.25,45.3,NA,NA,NA,43,21,NA,NA
"741","46",3.58,2.27,0.008,0.038,0.037,0.12,0.46,0.5,0,0,0,0,0,0,100,NA,25,"",80,NA,NA,741,4.26,NA,900,120,350,120,1015,832,3.73,319.44,34.7,NA,NA,NA,142,21,NA,NA
"742","46",3.62,2.48,0.009,0.025,0.045,0.16,0.43,0.45,0,0,0,0,0,0,110,NA,20,"",90,NA,NA,815,4.27,NA,900,90,300,180,1529,1268,1.69,422.24,45.4,NA,NA,NA,64,21,NA,NA
"743","46",3.62,2.48,0.009,0.025,0.045,0.16,0.43,0.45,0,0,0,0,0,0,110,NA,20,"",90,NA,NA,815,4.27,NA,900,90,356,180,1095,913,2.98,332.02,36.1,NA,NA,NA,132,21,NA,NA
"744","46",3.56,2.63,0.01,0.025,0.047,0.15,0.45,0.44,0,0,0,0,0,0,150,NA,17,"",90,NA,NA,735,4.49,NA,900,90,300,180,1602,1339,2.57,419,45,NA,NA,NA,76,21,NA,NA
"745","46",3.56,2.63,0.01,0.025,0.047,0.15,0.45,0.44,0,0,0,0,0,0,150,NA,17,"",90,NA,NA,735,4.49,NA,900,90,356,180,1126,924,3.69,332.02,36.1,NA,NA,NA,134,21,NA,NA
"746","46",3.58,2.57,0.007,0.048,0.043,0.34,0.45,0.46,0.19,0,0,0,0,0,200,NA,12,"",90,NA,NA,785,2.81,NA,900,90,300,180,1359,1195,0.64,416.98,44.4,NA,NA,NA,76,21,NA,NA
"747","46",3.58,2.57,0.007,0.048,0.043,0.34,0.45,0.46,0.19,0,0,0,0,0,200,NA,12,"",90,NA,NA,785,2.81,NA,900,90,363,120,883,813,0.43,316.17,34.3,NA,NA,NA,121,21,NA,NA
"748","47",3.4,2.69,0.01,0.02,0.044,0.19,0.73,0.87,0.23,0.04,0.015,0.007,0,0,200,NA,NA,"",95,80,20,780,7.1,NA,900,90,250,60,1520,1410,1.8,601,58,NA,NA,NA,NA,NA,NA,NA
"749","47",3.4,2.69,0.01,0.02,0.044,0.19,0.73,0.87,0.23,0.04,0.015,0.007,0,0,200,NA,NA,"",95,80,20,780,7.1,NA,900,90,325,90,1263,880,3.9,468,49,NA,NA,NA,NA,NA,NA,NA
"750","47",3.4,2.69,0.01,0.02,0.044,0.19,0.73,0.87,0.23,0.04,0.015,0.007,0,0,200,NA,NA,"",95,80,20,780,7.1,NA,900,90,375,90,1075,695,7.1,388,42,NA,NA,NA,NA,NA,NA,NA
"751","47",3.4,2.69,0.01,0.02,0.044,0.19,0.73,0.87,0.23,0.04,0.015,0.007,0,0,200,NA,NA,"",95,80,20,780,7.1,NA,900,90,425,60,862,565,9.2,341,37,NA,NA,NA,NA,NA,NA,NA
"752","49",3.45,2.82,0.019,0.032,0.041,0.061,0.52,0,0,0,0,0,0,0,37,NA,44,"",NA,NA,NA,531.384439999999,5.84080000000001,NA,930,60,420,30,1104,790,14.7,255,26,NA,NA,NA,NA,NA,NA,NA
"753","49",3.45,2.82,0.019,0.032,0.041,0.061,0.52,0,0,0,0,0,0,0,37,NA,44,"",NA,NA,NA,531.384439999999,5.84080000000001,NA,930,60,420,60,1130,817,10.5,262,27,NA,NA,NA,NA,NA,NA,NA
"754","49",3.45,2.82,0.019,0.032,0.041,0.061,0.52,0,0,0,0,0,0,0,37,NA,44,"",NA,NA,NA,531.384439999999,5.84080000000001,NA,930,60,420,120,1145,835,8.8,271,29,NA,NA,NA,NA,NA,NA,NA
"755","49",3.45,2.82,0.019,0.032,0.041,0.061,0.52,0,0,0,0,0,0,0,37,NA,44,"",NA,NA,NA,531.384439999999,5.84080000000001,NA,930,60,420,180,1194,860,7.8,290,31,NA,NA,NA,NA,NA,NA,NA
"756","50",3.575,2.515,0.0125,0.031,0.0415,0.2,0.52,0.64,0,0,0,0,0,0,77.5,NA,34.5,"",75,NA,NA,759.2276,6.34024000000002,NA,900,90,300,180,1340,1191,0.97,419,45,NA,NA,NA,130,21,NA,NA
"757","50",3.575,2.515,0.0125,0.031,0.0415,0.2,0.52,0.64,0,0,0,0,0,0,77.5,NA,34.5,"",75,NA,NA,759.2276,6.34024000000002,NA,900,90,360,120,1094,914,3.86,348,38,NA,NA,NA,146,21,NA,NA
"758","51",3.54,2.81,0.009,0.031,0.05,0.43,1.52,0.56,0.3,0.3,0,0,0,0,NA,NA,NA,"",NA,NA,NA,692.7592,9.41105999999998,NA,816,120,260,120,1269,1155,NA,NA,NA,NA,NA,NA,NA,NA,NA,NA
"759","51",3.54,2.81,0.009,0.031,0.05,0.43,1.52,0.56,0.3,0.3,0,0,0,0,NA,NA,NA,"",NA,NA,NA,692.7592,9.41105999999998,NA,816,120,288,120,1277,1185,NA,NA,NA,NA,NA,NA,NA,NA,NA,NA
"760","51",3.54,2.81,0.009,0.031,0.05,0.43,1.52,0.56,0.3,0.3,0,0,0,0,NA,NA,NA,"",NA,NA,NA,692.7592,9.41105999999998,NA,816,120,302,120,1324,995,NA,NA,NA,NA,NA,NA,NA,NA,NA,NA
"761","51",3.54,2.81,0.009,0.031,0.05,0.43,1.52,0.56,0.3,0.3,0,0,0,0,NA,NA,NA,"",NA,NA,NA,692.7592,9.41105999999998,NA,816,120,316,120,1208,840,NA,NA,NA,NA,NA,NA,NA,NA,NA,NA
"762","51",3.54,2.81,0.009,0.031,0.05,0.43,1.52,0.56,0.3,0.3,0,0,0,0,NA,NA,NA,"",NA,NA,NA,692.7592,9.41105999999998,NA,816,120,357,120,800,744,NA,NA,NA,NA,NA,NA,NA,NA,NA,NA
"763","51",3.54,2.81,0.009,0.031,0.05,0.43,1.52,0.56,0.3,0.3,0,0,0,0,NA,NA,NA,"",NA,NA,NA,692.7592,9.41105999999998,NA,816,120,385,120,706,595,NA,NA,NA,NA,NA,NA,NA,NA,NA,NA
"764","51",3.54,2.81,0.009,0.031,0.05,0.43,1.52,0.56,0.3,0.3,0,0,0,0,NA,NA,NA,"",NA,NA,NA,692.7592,9.41105999999998,NA,871,120,260,120,1082,1104,NA,NA,NA,NA,NA,NA,NA,NA,NA,NA
"765","51",3.54,2.81,0.009,0.031,0.05,0.43,1.52,0.56,0.3,0.3,0,0,0,0,NA,NA,NA,"",NA,NA,NA,692.7592,9.41105999999998,NA,871,120,288,120,1234,1075,NA,NA,NA,NA,NA,NA,NA,NA,NA,NA
"766","51",3.54,2.81,0.009,0.031,0.05,0.43,1.52,0.56,0.3,0.3,0,0,0,0,NA,NA,NA,"",NA,NA,NA,692.7592,9.41105999999998,NA,871,120,302,120,1164,1015,NA,NA,NA,NA,NA,NA,NA,NA,NA,NA
"767","51",3.54,2.81,0.009,0.031,0.05,0.43,1.52,0.56,0.3,0.3,0,0,0,0,NA,NA,NA,"",NA,NA,NA,692.7592,9.41105999999998,NA,871,120,316,120,1048,1039,NA,NA,NA,NA,NA,NA,NA,NA,NA,NA
"768","51",3.54,2.81,0.009,0.031,0.05,0.43,1.52,0.56,0.3,0.3,0,0,0,0,NA,NA,NA,"",NA,NA,NA,692.7592,9.41105999999998,NA,871,120,357,120,777,731,NA,NA,NA,NA,NA,NA,NA,NA,NA,NA
"769","51",3.54,2.81,0.009,0.031,0.05,0.43,1.52,0.56,0.3,0.3,0,0,0,0,NA,NA,NA,"",NA,NA,NA,692.7592,9.41105999999998,NA,871,120,385,120,738,654,NA,NA,NA,NA,NA,NA,NA,NA,NA,NA
"770","51",3.54,2.81,0.009,0.031,0.05,0.43,1.52,0.56,0.3,0.3,0,0,0,0,NA,NA,NA,"",NA,NA,NA,692.7592,9.41105999999998,NA,927,120,260,120,1082,819,NA,NA,NA,NA,NA,NA,NA,NA,NA,NA
"771","51",3.54,2.81,0.009,0.031,0.05,0.43,1.52,0.56,0.3,0.3,0,0,0,0,NA,NA,NA,"",NA,NA,NA,692.7592,9.41105999999998,NA,927,120,288,120,1234,917,NA,NA,NA,NA,NA,NA,NA,NA,NA,NA
"772","51",3.54,2.81,0.009,0.031,0.05,0.43,1.52,0.56,0.3,0.3,0,0,0,0,NA,NA,NA,"",NA,NA,NA,692.7592,9.41105999999998,NA,927,120,302,120,1164,994,NA,NA,NA,NA,NA,NA,NA,NA,NA,NA
"773","51",3.54,2.81,0.009,0.031,0.05,0.43,1.52,0.56,0.3,0.3,0,0,0,0,NA,NA,NA,"",NA,NA,NA,692.7592,9.41105999999998,NA,927,120,316,120,1048,802,NA,NA,NA,NA,NA,NA,NA,NA,NA,NA
"774","51",3.54,2.81,0.009,0.031,0.05,0.43,1.52,0.56,0.3,0.3,0,0,0,0,NA,NA,NA,"",NA,NA,NA,692.7592,9.41105999999998,NA,927,120,357,120,777,610,NA,NA,NA,NA,NA,NA,NA,NA,NA,NA
"775","51",3.54,2.81,0.009,0.031,0.05,0.43,1.52,0.56,0.3,0.3,0,0,0,0,NA,NA,NA,"",NA,NA,NA,692.7592,9.41105999999998,NA,927,120,385,120,738,558,NA,NA,NA,NA,NA,NA,NA,NA,NA,NA
"776","51",3.54,2.81,0.009,0.031,0.05,0.43,1.52,0.56,0.3,0.3,0,0,0,0,NA,NA,NA,"",NA,NA,NA,692.7592,9.41105999999998,NA,982,120,260,120,883,681,NA,NA,NA,NA,NA,NA,NA,NA,NA,NA
"777","51",3.54,2.81,0.009,0.031,0.05,0.43,1.52,0.56,0.3,0.3,0,0,0,0,NA,NA,NA,"",NA,NA,NA,692.7592,9.41105999999998,NA,982,120,288,120,1146,878,NA,NA,NA,NA,NA,NA,NA,NA,NA,NA
"778","51",3.54,2.81,0.009,0.031,0.05,0.43,1.52,0.56,0.3,0.3,0,0,0,0,NA,NA,NA,"",NA,NA,NA,692.7592,9.41105999999998,NA,982,120,302,120,1182,897,NA,NA,NA,NA,NA,NA,NA,NA,NA,NA
"779","51",3.54,2.81,0.009,0.031,0.05,0.43,1.52,0.56,0.3,0.3,0,0,0,0,NA,NA,NA,"",NA,NA,NA,692.7592,9.41105999999998,NA,982,120,316,120,941,763,NA,NA,NA,NA,NA,NA,NA,NA,NA,NA
"780","51",3.54,2.81,0.009,0.031,0.05,0.43,1.52,0.56,0.3,0.3,0,0,0,0,NA,NA,NA,"",NA,NA,NA,692.7592,9.41105999999998,NA,982,120,357,120,754,530,NA,NA,NA,NA,NA,NA,NA,NA,NA,NA
"781","51",3.54,2.81,0.009,0.031,0.05,0.43,1.52,0.56,0.3,0.3,0,0,0,0,NA,NA,NA,"",NA,NA,NA,692.7592,9.41105999999998,NA,982,120,385,120,685,479,NA,NA,NA,NA,NA,NA,NA,NA,NA,NA
"782","52/80",3.56,2.55,0.01,0.027,0.045,0.28,0.53,0.9,0,0,0,0,0,0,150,NA,NA,"4",100,NA,NA,759.3214,5.60676,NA,900,120,260,120,1655,1520,2,NA,NA,NA,NA,NA,NA,NA,NA,NA
"783","52/80",3.56,2.55,0.01,0.027,0.045,0.28,0.53,0.9,0,0,0,0,0,0,150,NA,NA,"4",100,NA,NA,759.3214,5.60676,NA,900,120,290,120,1527,1470,2.4,NA,NA,NA,NA,NA,NA,NA,NA,NA
"784","52/80",3.56,2.55,0.01,0.027,0.045,0.28,0.53,0.9,0,0,0,0,0,0,150,NA,NA,"4",100,NA,NA,759.3214,5.60676,NA,900,120,320,90,1290,1200,6.7,NA,NA,NA,NA,NA,NA,NA,NA,NA
"785","52/80",3.56,2.55,0.01,0.027,0.045,0.28,0.53,0.9,0,0,0,0,0,0,150,NA,NA,"4",100,NA,NA,759.3214,5.60676,NA,900,120,360,90,1116,894,9.6,NA,NA,NA,NA,NA,NA,NA,NA,NA
"786","52/80",3.56,2.55,0.01,0.027,0.045,0.28,0.53,0.9,0,0,0,0,0,0,150,NA,NA,"4",100,NA,NA,759.3214,5.60676,NA,900,120,390,90,1097,815,10.8,NA,NA,NA,NA,NA,NA,NA,NA,NA
"787","53",3.47,3.07,0.03,0.02,0.045,0.22,0.52,0,0.01,0,0,0,0,0,NA,NA,NA,"",NA,NA,NA,492.174759999999,5.78750000000001,NA,900,120,300,120,NA,NA,NA,350,NA,NA,NA,NA,NA,NA,NA,NA
"788","53",3.47,3.07,0.03,0.02,0.045,0.22,0.52,0,0.01,0,0,0,0,0,NA,NA,NA,"",NA,NA,NA,492.174759999999,5.78750000000001,NA,900,120,340,120,NA,NA,NA,315,NA,NA,NA,NA,NA,NA,NA,NA
"789","53",3.47,3.07,0.03,0.02,0.045,0.22,0.52,0,0.01,0,0,0,0,0,NA,NA,NA,"",NA,NA,NA,492.174759999999,5.78750000000001,NA,900,120,380,120,NA,NA,NA,285,NA,NA,NA,NA,NA,NA,NA,NA
"790","53",3.17,3.18,0.01,0.02,0.045,0.22,1.12,0,0.01,0,0,0,0,0,NA,NA,NA,"",NA,NA,NA,504.8183,5.45878,NA,900,120,300,120,NA,NA,NA,360,NA,NA,NA,NA,NA,NA,NA,NA
"791","53",3.17,3.18,0.01,0.02,0.045,0.22,1.12,0,0.01,0,0,0,0,0,NA,NA,NA,"",NA,NA,NA,504.8183,5.45878,NA,900,120,340,120,NA,NA,NA,320,NA,NA,NA,NA,NA,NA,NA,NA
"792","53",3.17,3.18,0.01,0.02,0.045,0.22,1.12,0,0.01,0,0,0,0,0,NA,NA,NA,"",NA,NA,NA,504.8183,5.45878,NA,900,120,380,120,NA,NA,NA,290,NA,NA,NA,NA,NA,NA,NA,NA
"793","54",3.4,2.41,0.017,0.015,0.064,0.15,0.001,0,0.001,0,0,0,0,0,NA,NA,NA,"",NA,NA,NA,554.102199999999,5.69493999999999,25.4,927,120,400,120,585,480,NA,NA,NA,NA,NA,NA,NA,NA,NA,NA
"794","54",3.4,2.41,0.017,0.015,0.064,0.15,0.001,0,0.001,0,0,0,0,0,NA,NA,NA,"",NA,NA,NA,554.102199999999,5.69493999999999,25.4,927,120,385,120,701,636,NA,NA,NA,NA,NA,NA,NA,NA,NA,NA
"795","54",3.4,2.41,0.017,0.015,0.064,0.15,0.001,0,0.001,0,0,0,0,0,NA,NA,NA,"",NA,NA,NA,554.102199999999,5.69493999999999,25.4,927,120,371,120,1062,861,10.5,NA,NA,NA,NA,NA,NA,NA,NA,NA
"796","54",3.4,2.41,0.017,0.015,0.064,0.15,0.001,0,0.001,0,0,0,0,0,NA,NA,NA,"",NA,NA,NA,554.102199999999,5.69493999999999,25.4,927,120,357,120,1105,946,NA,NA,NA,NA,NA,NA,NA,NA,NA,NA
"797","54",3.4,2.41,0.017,0.015,0.064,0.15,0.001,0,0.001,0,0,0,0,0,NA,NA,NA,"",NA,NA,NA,554.102199999999,5.69493999999999,25.4,927,120,343,120,1185,989,NA,NA,NA,NA,NA,NA,NA,NA,NA,NA
"798","54",3.4,2.41,0.017,0.015,0.064,0.15,0.001,0,0.001,0,0,0,0,0,NA,NA,NA,"",NA,NA,NA,554.102199999999,5.69493999999999,25.4,927,120,330,120,1277,1081,NA,NA,NA,NA,NA,NA,NA,NA,NA,NA
"799","54",3.4,2.41,0.017,0.015,0.064,0.15,0.001,0,0.001,0,0,0,0,0,NA,NA,NA,"",NA,NA,NA,554.102199999999,5.69493999999999,25.4,927,120,316,120,1326,1154,NA,NA,NA,NA,NA,NA,NA,NA,NA,NA
"800","54",3.4,2.41,0.017,0.015,0.064,0.15,0.001,0,0.001,0,0,0,0,0,NA,NA,NA,"",NA,NA,NA,554.102199999999,5.69493999999999,25.4,927,120,288,120,1470,1302,3.1,NA,NA,NA,NA,NA,NA,NA,NA,NA
"801","54",3.4,2.41,0.017,0.015,0.064,0.15,0.001,0,0.001,0,0,0,0,0,NA,NA,NA,"",NA,NA,NA,554.102199999999,5.69493999999999,25.4,927,120,273,120,1522,1373,NA,NA,NA,NA,NA,NA,NA,NA,NA,NA
"802","54",3.4,2.41,0.017,0.015,0.064,0.15,0.001,0,0.001,0,0,0,0,0,NA,NA,NA,"",NA,NA,NA,554.102199999999,5.69493999999999,25.4,927,120,260,120,1528,1410,1.9,NA,NA,NA,NA,NA,NA,NA,NA,NA
"803","55/77",3.45,2.48,0.012,0.013,0.05,0.4,1.5,0,0.5,0,0,0,0,0,NA,NA,NA,"",NA,NA,NA,475.515839999999,6.80879999999999,NA,927,120,260,120,1598.1,1210,3.2,NA,NA,NA,NA,NA,NA,NA,12,NA
"804","55/77",3.45,2.48,0.012,0.013,0.05,0.4,1.5,0,0.5,0,0,0,0,0,NA,NA,NA,"",NA,NA,NA,475.515839999999,6.80879999999999,NA,927,120,274,120,1530.4,1185,4.2,NA,NA,NA,NA,NA,NA,NA,13,NA
"805","55/77",3.45,2.48,0.012,0.013,0.05,0.4,1.5,0,0.5,0,0,0,0,0,NA,NA,NA,"",NA,NA,NA,475.515839999999,6.80879999999999,NA,927,120,288,120,1505,1180,4.8,NA,NA,NA,NA,NA,NA,NA,14.5,NA
"806","55/77",3.45,2.48,0.012,0.013,0.05,0.4,1.5,0,0.5,0,0,0,0,0,NA,NA,NA,"",NA,NA,NA,475.515839999999,6.80879999999999,NA,927,120,302,120,1404.9,1161,6.8,NA,NA,NA,NA,NA,NA,NA,14.5,NA
"807","55/77",3.45,2.48,0.012,0.013,0.05,0.4,1.5,0,0.5,0,0,0,0,0,NA,NA,NA,"",NA,NA,NA,475.515839999999,6.80879999999999,NA,927,120,316,120,1366.6,1099,8.1,NA,NA,NA,NA,NA,NA,NA,20,NA
"808","55/77",3.45,2.48,0.012,0.013,0.05,0.4,1.5,0,0.5,0,0,0,0,0,NA,NA,NA,"",NA,NA,NA,475.515839999999,6.80879999999999,NA,927,120,329,120,1230.3,950,11.1,NA,NA,NA,NA,NA,NA,NA,25.5,NA
"809","55/77",3.45,2.48,0.012,0.013,0.05,0.4,1.5,0,0.5,0,0,0,0,0,NA,NA,NA,"",NA,NA,NA,475.515839999999,6.80879999999999,NA,927,120,343,120,1194.7,911,12.7,NA,NA,NA,NA,NA,NA,NA,29.5,NA
"810","55/77",3.45,2.48,0.012,0.013,0.05,0.4,1.5,0,0.5,0,0,0,0,0,NA,NA,NA,"",NA,NA,NA,475.515839999999,6.80879999999999,NA,927,120,357,120,1053.9,794,14.4,NA,NA,NA,NA,NA,NA,NA,31.4,NA
"811","55/77",3.45,2.48,0.012,0.013,0.05,0.4,1.5,0,0.5,0,0,0,0,0,NA,NA,NA,"",NA,NA,NA,475.515839999999,6.80879999999999,NA,927,120,371,120,1034.4,731,15.5,NA,NA,NA,NA,NA,NA,NA,33,NA
"812","55/77",3.45,2.48,0.012,0.013,0.05,0.4,1.5,0,0.5,0,0,0,0,0,NA,NA,NA,"",NA,NA,NA,475.515839999999,6.80879999999999,NA,927,120,385,120,1080.3,647,19.9,NA,NA,NA,NA,NA,NA,NA,35,NA
"813","55/77",3.45,2.48,0.012,0.013,0.05,0.4,1.5,0,0.5,0,0,0,0,0,NA,NA,NA,"",NA,NA,NA,475.515839999999,6.80879999999999,NA,927,120,399,120,1015.4,592,15,NA,NA,NA,NA,NA,NA,NA,36.5,NA
"814","56",3.14,2.6,0.03,0.01,0.045,0.34,0.39,0.8,0.23,0,0,0,0,0,NA,NA,NA,"",NA,NA,NA,712.095,6.05595999999999,NA,920,80,400,90,NA,NA,NA,NA,NA,NA,NA,NA,NA,NA,43.2,NA
"815","56",3.14,2.6,0.03,0.01,0.045,0.34,0.39,0.8,0.23,0,0,0,0,0,NA,NA,NA,"",NA,NA,NA,712.095,6.05595999999999,NA,920,80,400,90,NA,NA,NA,NA,NA,NA,NA,NA,NA,NA,35.79,NA
"816","56",3.14,2.6,0.03,0.01,0.045,0.34,0.39,0.8,0.23,0,0,0,0,0,NA,NA,NA,"",NA,NA,NA,712.095,6.05595999999999,NA,920,80,400,90,NA,NA,NA,NA,NA,NA,NA,NA,NA,NA,44.05,NA
"817","57",3.5,2.5,0.01,0.027,0.03,0.25,1.1,0.6,0.23,0,0,0,0,0,NA,NA,NA,"",NA,NA,NA,741.6548,5.23532,NA,900,120,315,30,NA,NA,NA,487,NA,NA,NA,NA,17,21,NA,NA
"818","57",3.5,2.5,0.01,0.027,0.03,0.25,1.1,0.6,0.23,0,0,0,0,0,NA,NA,NA,"",NA,NA,NA,741.6548,5.23532,NA,900,120,315,60,1155,1050,1,463,NA,NA,NA,NA,45,21,NA,NA
"819","57",3.5,2.5,0.01,0.027,0.03,0.25,1.1,0.6,0.23,0,0,0,0,0,NA,NA,NA,"",NA,NA,NA,741.6548,5.23532,NA,900,120,315,120,1325,1145,1.5,465,NA,NA,NA,NA,60,21,NA,NA
"820","57",3.5,2.5,0.01,0.027,0.03,0.25,1.1,0.6,0.23,0,0,0,0,0,NA,NA,NA,"",NA,NA,NA,741.6548,5.23532,NA,900,120,315,180,1400,1183,2.5,467,NA,NA,NA,NA,71,21,NA,NA
"821","57",3.5,2.5,0.01,0.027,0.03,0.25,1.1,0.6,0.23,0,0,0,0,0,NA,NA,NA,"",NA,NA,NA,741.6548,5.23532,NA,900,120,315,240,1375,1200,2.4,468,NA,NA,NA,NA,68,21,NA,NA
"822","57",3.5,2.5,0.01,0.027,0.03,0.25,1.1,0.6,0.23,0,0,0,0,0,NA,NA,NA,"",NA,NA,NA,741.6548,5.23532,NA,900,120,315,360,NA,NA,NA,470,NA,NA,NA,NA,65,21,NA,NA
"823","57",3.5,2.5,0.01,0.027,0.03,0.25,1.1,0.6,0.23,0,0,0,0,0,NA,NA,NA,"",NA,NA,NA,741.6548,5.23532,NA,900,120,350,30,NA,NA,NA,390,NA,NA,NA,NA,25,21,NA,NA
"824","57",3.5,2.5,0.01,0.027,0.03,0.25,1.1,0.6,0.23,0,0,0,0,0,NA,NA,NA,"",NA,NA,NA,741.6548,5.23532,NA,900,120,350,60,800,580,2.35,335,NA,NA,NA,NA,70,21,NA,NA
"825","57",3.5,2.5,0.01,0.027,0.03,0.25,1.1,0.6,0.23,0,0,0,0,0,NA,NA,NA,"",NA,NA,NA,741.6548,5.23532,NA,900,120,350,120,830,600,3.4,315,NA,NA,NA,NA,110,21,NA,NA
"826","57",3.5,2.5,0.01,0.027,0.03,0.25,1.1,0.6,0.23,0,0,0,0,0,NA,NA,NA,"",NA,NA,NA,741.6548,5.23532,NA,900,120,350,180,860,612,4.7,310,NA,NA,NA,NA,115,21,NA,NA
"827","57",3.5,2.5,0.01,0.027,0.03,0.25,1.1,0.6,0.23,0,0,0,0,0,NA,NA,NA,"",NA,NA,NA,741.6548,5.23532,NA,900,120,350,240,855,620,4.2,310,NA,NA,NA,NA,111,21,NA,NA
"828","57",3.5,2.5,0.01,0.027,0.03,0.25,1.1,0.6,0.23,0,0,0,0,0,NA,NA,NA,"",NA,NA,NA,741.6548,5.23532,NA,900,120,350,360,NA,NA,NA,315,NA,NA,NA,NA,105,21,NA,NA
"829","58",3.65,2.76,0.014,0.016,0.045,0.36,0.9,0.6,0,0,0,0,0,0,NA,NA,NA,"",NA,NA,NA,704.6584,6.81399999999999,NA,900,90,320,120,1262,NA,9.6,NA,NA,NA,NA,NA,125,21,NA,NA
"830","58",3.65,2.76,0.014,0.016,0.045,0.36,0.9,0.6,0,0,0,0,0,0,NA,NA,NA,"",NA,NA,NA,704.6584,6.81399999999999,NA,900,90,360,120,1142,NA,13.8,NA,NA,NA,NA,NA,157,21,NA,NA
"831","58",3.51,2.45,0.01,0.017,0.036,0.3,0,0,0,0,0,0,0,0,NA,NA,NA,"",NA,NA,NA,555.74874,4.20626,NA,900,90,320,120,1391,NA,4.42,NA,NA,NA,NA,NA,63,21,NA,NA
"832","58",3.51,2.45,0.01,0.017,0.036,0.3,0,0,0,0,0,0,0,0,NA,NA,NA,"",NA,NA,NA,555.74874,4.20626,NA,900,90,360,120,1169,NA,7.1,NA,NA,NA,NA,NA,148,21,NA,NA
"833","60",3.69,2.47,0.01,0.05,0.037,0.28,0.52,0.32,0,0,0,0,0,0,NA,NA,NA,"",NA,NA,NA,590.597199999999,4.97,NA,930,120,325,120,1115,1005,1,400,NA,NA,NA,NA,NA,NA,NA,NA
"834","60",3.69,2.47,0.01,0.05,0.037,0.28,0.52,0.32,0,0,0,0,0,0,NA,NA,NA,"",NA,NA,NA,590.597199999999,4.97,NA,930,120,300,120,1160,1085,1,430,NA,NA,NA,NA,NA,NA,NA,NA
"835","60",3.69,2.47,0.01,0.05,0.037,0.28,0.52,0.32,0,0,0,0,0,0,NA,NA,NA,"",NA,NA,NA,590.597199999999,4.97,NA,930,120,325,60,1025,700,1,380,NA,NA,NA,NA,NA,NA,NA,NA
"836","60",3.69,2.47,0.01,0.05,0.037,0.28,0.52,0.32,0,0,0,0,0,0,NA,NA,NA,"",NA,NA,NA,590.597199999999,4.97,NA,930,120,300,60,1075,1000,1,430,NA,NA,NA,NA,NA,NA,NA,NA
"837","61",3.52,2.6,0.01,0.01,0.045,0.2,0.52,0.73,0.2,0,0,0,0,0,NA,NA,NA,"",NA,NA,NA,734.4512,5.69524000000001,NA,900,45,370,60,942,761,NA,NA,NA,NA,NA,NA,NA,NA,36,NA
"838","61",3.52,2.6,0.01,0.01,0.045,0.2,0.52,0.73,0.2,0,0,0,0,0,NA,NA,NA,"",NA,NA,NA,734.4512,5.69524000000001,NA,900,45,340,60,1108,1063,NA,NA,NA,NA,NA,NA,NA,NA,29,NA
"839","61",3.52,2.6,0.01,0.01,0.045,0.2,0.52,0.73,0.2,0,0,0,0,0,NA,NA,NA,"",NA,NA,NA,734.4512,5.69524000000001,NA,900,45,300,60,1230,1189,NA,NA,NA,NA,NA,NA,NA,NA,18,NA
"840","61",3.52,2.6,0.01,0.01,0.045,0.2,0.52,0.73,0.2,0,0,0,0,0,NA,NA,NA,"",NA,NA,NA,734.4512,5.69524000000001,NA,900,45,270,60,NA,NA,NA,NA,NA,NA,NA,NA,NA,NA,10,NA
"841","62",3.46,2.48,0.01,0.02,0.043,0.39,0.52,0.8,0,0,0,0,0,0,NA,NA,NA,"",NA,NA,NA,766.0776,6.18453999999999,NA,910,120,350,180,1070,NA,7.6,391,NA,NA,NA,NA,NA,NA,39.9,NA
"842","62",3.46,2.48,0.01,0.02,0.043,0.39,0.52,0.8,0,0,0,0,0,0,NA,NA,NA,"",NA,NA,NA,766.0776,6.18453999999999,NA,910,120,320,180,1275,NA,6.68,342,NA,NA,NA,NA,NA,NA,34.4,NA
"843","62",3.46,2.48,0.01,0.02,0.043,0.39,0.52,0.8,0,0,0,0,0,0,NA,NA,NA,"",NA,NA,NA,766.0776,6.18453999999999,NA,910,120,290,180,1455,NA,5,308,NA,NA,NA,NA,NA,NA,32.8,NA
"844","64",3.51,2.59,0.01,0.01,0.06,0.28,0.68,0,0.15,0,0,0,0,0,NA,NA,NA,"",NA,NA,NA,653.790420000001,7.22661999999998,NA,NA,120,NA,300,NA,NA,NA,NA,NA,NA,NA,NA,NA,NA,28.9,NA
"845","64",3.51,2.59,0.01,0.01,0.06,0.28,0.68,0,0.15,0,0,0,0,0,NA,NA,NA,"",NA,NA,NA,653.790420000001,7.22661999999998,NA,NA,120,NA,140,NA,NA,NA,NA,NA,NA,NA,NA,NA,NA,32,NA
"846","64",3.51,2.59,0.01,0.01,0.06,0.28,0.68,0,0.15,0,0,0,0,0,NA,NA,NA,"",NA,NA,NA,653.790420000001,7.22661999999998,NA,NA,120,NA,90,NA,NA,NA,NA,NA,NA,NA,NA,NA,NA,35.5,NA
"847","64",3.51,2.59,0.01,0.01,0.06,0.28,0.68,0,0.15,0,0,0,0,0,NA,NA,NA,"",NA,NA,NA,653.790420000001,7.22661999999998,NA,NA,120,NA,75,NA,NA,NA,NA,NA,NA,NA,NA,NA,NA,33,NA
"848","64",3.51,2.59,0.01,0.01,0.06,0.28,0.68,0,0.15,0,0,0,0,0,NA,NA,NA,"",NA,NA,NA,653.790420000001,7.22661999999998,NA,NA,120,NA,48.5,NA,NA,NA,NA,NA,NA,NA,NA,NA,NA,28,NA
"849","64",3.51,2.59,0.01,0.01,0.06,0.28,0.68,0,0.15,0,0,0,0,0,NA,NA,NA,"",NA,NA,NA,653.790420000001,7.22661999999998,NA,NA,120,NA,33,NA,NA,NA,NA,NA,NA,NA,NA,NA,NA,32,NA
"850","64",3.51,2.59,0.01,0.01,0.06,0.28,0.68,0,0.15,0,0,0,0,0,NA,NA,NA,"",NA,NA,NA,653.790420000001,7.22661999999998,NA,NA,120,NA,12.5,NA,NA,NA,NA,NA,NA,NA,NA,NA,NA,31.8,NA
"851","66",3.14,2.67,0.003,0.023,0.045,0.07,0.8,0.3,0.25,0.12,0,0,0,0,120,NA,NA,"",NA,46.3,41,453.1257,9.01913999999997,NA,900,120,300,10,850,770,0.5,474.91,NA,NA,NA,520,20,21,16,35
"852","66",3.14,2.67,0.003,0.023,0.045,0.07,0.8,0.3,0.25,0.12,0,0,0,0,120,NA,NA,"",NA,46.3,41,453.1257,9.01913999999997,NA,900,120,300,30,1000,850,1,447.29,NA,NA,NA,480,29,21,21,20
"853","66",3.14,2.67,0.003,0.023,0.045,0.07,0.8,0.3,0.25,0.12,0,0,0,0,120,NA,NA,"",NA,46.3,41,453.1257,9.01913999999997,NA,900,120,300,60,1150,900,3,391.6,NA,NA,NA,410,60,21,22.5,7
"854","66",3.14,2.67,0.003,0.023,0.045,0.07,0.8,0.3,0.25,0.12,0,0,0,0,120,NA,NA,"",NA,46.3,41,453.1257,9.01913999999997,NA,900,120,300,120,1200,950,5,381.23,NA,NA,NA,400,89,21,27.5,1.5
"855","66",3.14,2.67,0.003,0.023,0.045,0.07,0.8,0.3,0.25,0.12,0,0,0,0,120,NA,NA,"",NA,46.3,41,453.1257,9.01913999999997,NA,900,120,300,240,1200,960,4,340.02,NA,NA,NA,350,90,21,30,1
"856","66",3.14,2.67,0.003,0.023,0.045,0.07,0.8,0.3,0.25,0.12,0,0,0,0,120,NA,NA,"",NA,46.3,41,453.1257,9.01913999999997,NA,900,120,300,360,1100,950,3,354.15,NA,NA,NA,370,80,21,27.5,0.7
"857","66",3.14,2.67,0.003,0.023,0.045,0.07,0.8,0.3,0.25,0.12,0,0,0,0,120,NA,NA,"",NA,46.3,41,453.1257,9.01913999999997,NA,900,120,350,10,800,700,1,442.49,NA,NA,NA,470,30,21,24,45
"858","66",3.14,2.67,0.003,0.023,0.045,0.07,0.8,0.3,0.25,0.12,0,0,0,0,120,NA,NA,"",NA,46.3,41,453.1257,9.01913999999997,NA,900,120,350,30,920,800,2,395.23,NA,NA,NA,415,35,21,26,40
"859","66",3.14,2.67,0.003,0.023,0.045,0.07,0.8,0.3,0.25,0.12,0,0,0,0,120,NA,NA,"",NA,46.3,41,453.1257,9.01913999999997,NA,900,120,350,60,1100,830,3.5,340.02,NA,NA,NA,350,70,21,32.5,10
"860","66",3.14,2.67,0.003,0.023,0.045,0.07,0.8,0.3,0.25,0.12,0,0,0,0,120,NA,NA,"",NA,46.3,41,453.1257,9.01913999999997,NA,900,120,350,120,1150,900,6.8,328.92,NA,NA,NA,340,110,21,34,1.5
"861","66",3.14,2.67,0.003,0.023,0.045,0.07,0.8,0.3,0.25,0.12,0,0,0,0,120,NA,NA,"",NA,46.3,41,453.1257,9.01913999999997,NA,900,120,350,240,1150,850,5.9,340.02,NA,NA,NA,350,100,21,35.5,1
"862","66",3.14,2.67,0.003,0.023,0.045,0.07,0.8,0.3,0.25,0.12,0,0,0,0,120,NA,NA,"",NA,46.3,41,453.1257,9.01913999999997,NA,900,120,350,360,1100,840,3.2,340.02,NA,NA,NA,350,90,21,32,0.5
"863","66",3.14,2.67,0.003,0.023,0.045,0.07,0.8,0.3,0.25,0.12,0,0,0,0,120,NA,NA,"",NA,46.3,41,453.1257,9.01913999999997,NA,900,120,400,10,750,650,2,381.23,NA,NA,NA,400,40,21,26,52
"864","66",3.14,2.67,0.003,0.023,0.045,0.07,0.8,0.3,0.25,0.12,0,0,0,0,120,NA,NA,"",NA,46.3,41,453.1257,9.01913999999997,NA,900,120,400,30,900,740,2,328.92,NA,NA,NA,340,50,21,28.5,20
"865","66",3.14,2.67,0.003,0.023,0.045,0.07,0.8,0.3,0.25,0.12,0,0,0,0,120,NA,NA,"",NA,46.3,41,453.1257,9.01913999999997,NA,900,120,400,60,990,740,3,286.27,NA,NA,NA,290,90,21,35,5
"866","66",3.14,2.67,0.003,0.023,0.045,0.07,0.8,0.3,0.25,0.12,0,0,0,0,120,NA,NA,"",NA,46.3,41,453.1257,9.01913999999997,NA,900,120,400,120,1000,750,7,286.27,NA,NA,NA,290,140,21,38,2
"867","66",3.14,2.67,0.003,0.023,0.045,0.07,0.8,0.3,0.25,0.12,0,0,0,0,120,NA,NA,"",NA,46.3,41,453.1257,9.01913999999997,NA,900,120,400,240,1000,755,7.7,273.15,NA,NA,NA,280,120,21,35.5,1
"868","66",3.14,2.67,0.003,0.023,0.045,0.07,0.8,0.3,0.25,0.12,0,0,0,0,120,NA,NA,"",NA,46.3,41,453.1257,9.01913999999997,NA,900,120,400,360,980,750,5,286.27,NA,NA,NA,290,90,21,17.5,0.5
"869","67",3.69,2.53,0.009,0.014,0.045,0.25,1.07,0.47,0.1,0,0,0,0,0,NA,NA,NA,"",NA,NA,NA,799.812,5.55914,NA,900,30,410,120,950,600,7,NA,NA,NA,NA,NA,NA,NA,48,NA
"870","67",3.69,2.53,0.009,0.014,0.045,0.25,1.07,0.47,0.1,0,0,0,0,0,NA,NA,NA,"",NA,NA,NA,799.812,5.55914,NA,900,30,370,120,1080,783,11.5,NA,NA,NA,NA,NA,NA,NA,42,NA
"871","67",3.69,2.53,0.009,0.014,0.045,0.25,1.07,0.47,0.1,0,0,0,0,0,NA,NA,NA,"",NA,NA,NA,799.812,5.55914,NA,900,30,300,120,1450,1182,5,NA,NA,NA,NA,NA,NA,NA,24,NA
"872","68",3.47,2.31,0.007,0.1,0.045,0.82,0.52,0,0,0,0,0,0,0,NA,NA,NA,"",NA,85,15,572,6.7,NA,900,60,200,15,NA,NA,NA,NA,NA,NA,NA,NA,NA,NA,16.3,NA
"873","68",3.47,2.31,0.007,0.1,0.045,0.82,0.52,0,0,0,0,0,0,0,NA,NA,NA,"",NA,85,15,572,6.7,NA,900,60,200,30,NA,NA,NA,NA,NA,NA,NA,NA,NA,NA,12.3,NA
"874","68",3.47,2.31,0.007,0.1,0.045,0.82,0.52,0,0,0,0,0,0,0,NA,NA,NA,"",NA,85,15,572,6.7,NA,900,60,200,60,NA,NA,NA,NA,NA,NA,NA,NA,NA,NA,15.8,NA
"875","68",3.47,2.31,0.007,0.1,0.045,0.82,0.52,0,0,0,0,0,0,0,NA,NA,NA,"",NA,85,15,572,6.7,NA,900,60,200,240,NA,NA,NA,NA,NA,NA,NA,NA,NA,NA,31.4,NA
"876","68",3.47,2.31,0.007,0.1,0.045,0.82,0.52,0,0,0,0,0,0,0,NA,NA,NA,"",NA,85,15,572,6.7,NA,900,60,250,15,NA,NA,NA,NA,NA,NA,NA,NA,NA,NA,13.1,NA
"877","68",3.47,2.31,0.007,0.1,0.045,0.82,0.52,0,0,0,0,0,0,0,NA,NA,NA,"",NA,85,15,572,6.7,NA,900,60,250,30,NA,NA,NA,NA,NA,NA,NA,NA,NA,NA,14.5,NA
"878","68",3.47,2.31,0.007,0.1,0.045,0.82,0.52,0,0,0,0,0,0,0,NA,NA,NA,"",NA,85,15,572,6.7,NA,900,60,250,60,NA,NA,NA,NA,NA,NA,NA,NA,NA,NA,30.7,NA
"879","68",3.47,2.31,0.007,0.1,0.045,0.82,0.52,0,0,0,0,0,0,0,NA,NA,NA,"",NA,85,15,572,6.7,NA,900,60,250,240,NA,NA,NA,NA,NA,NA,NA,NA,NA,NA,21.8,NA
"880","68",3.47,2.31,0.007,0.1,0.045,0.82,0.52,0,0,0,0,0,0,0,NA,NA,NA,"",NA,85,15,572,6.7,NA,900,60,300,15,NA,NA,NA,NA,NA,NA,NA,NA,NA,NA,33.3,NA
"881","68",3.47,2.31,0.007,0.1,0.045,0.82,0.52,0,0,0,0,0,0,0,NA,NA,NA,"",NA,85,15,572,6.7,NA,900,60,300,30,NA,NA,NA,NA,NA,NA,NA,NA,NA,NA,35.6,NA
"882","68",3.47,2.31,0.007,0.1,0.045,0.82,0.52,0,0,0,0,0,0,0,NA,NA,NA,"",NA,85,15,572,6.7,NA,900,60,300,60,NA,NA,NA,NA,NA,NA,NA,NA,NA,NA,29.6,NA
"883","68",3.47,2.31,0.007,0.1,0.045,0.82,0.52,0,0,0,0,0,0,0,NA,NA,NA,"",NA,85,15,572,6.7,NA,900,60,300,240,NA,NA,NA,NA,NA,NA,NA,NA,NA,NA,23.7,NA
"884","68",3.47,2.31,0.007,0.1,0.045,0.82,0.52,0,0,0,0,0,0,0,NA,NA,NA,"",NA,85,15,572,6.7,NA,900,60,350,15,NA,NA,NA,NA,NA,NA,NA,NA,NA,NA,33.2,NA
"885","68",3.47,2.31,0.007,0.1,0.045,0.82,0.52,0,0,0,0,0,0,0,NA,NA,NA,"",NA,85,15,572,6.7,NA,900,60,350,30,NA,NA,NA,NA,NA,NA,NA,NA,NA,NA,40.9,NA
"886","68",3.47,2.31,0.007,0.1,0.045,0.82,0.52,0,0,0,0,0,0,0,NA,NA,NA,"",NA,85,15,572,6.7,NA,900,60,350,60,NA,NA,NA,NA,NA,NA,NA,NA,NA,NA,33.4,NA
"887","68",3.47,2.31,0.007,0.1,0.045,0.82,0.52,0,0,0,0,0,0,0,NA,NA,NA,"",NA,85,15,572,6.7,NA,900,60,350,240,NA,NA,NA,NA,NA,NA,NA,NA,NA,NA,33.7,NA
"888","68",3.47,2.31,0.007,0.1,0.045,0.82,0.52,0,0,0,0,0,0,0,NA,NA,NA,"",NA,85,15,572,6.7,NA,900,60,400,15,NA,NA,NA,NA,NA,NA,NA,NA,NA,NA,42.1,NA
"889","68",3.47,2.31,0.007,0.1,0.045,0.82,0.52,0,0,0,0,0,0,0,NA,NA,NA,"",NA,85,15,572,6.7,NA,900,60,400,30,NA,NA,NA,NA,NA,NA,NA,NA,NA,NA,47.3,NA
"890","68",3.47,2.31,0.007,0.1,0.045,0.82,0.52,0,0,0,0,0,0,0,NA,NA,NA,"",NA,85,15,572,6.7,NA,900,60,400,60,NA,NA,NA,NA,NA,NA,NA,NA,NA,NA,49.2,NA
"891","68",3.47,2.31,0.007,0.1,0.045,0.82,0.52,0,0,0,0,0,0,0,NA,NA,NA,"",NA,85,15,572,6.7,NA,900,60,400,240,NA,NA,NA,NA,NA,NA,NA,NA,NA,NA,19.6,NA
"892","69",3.52,2.63,0.007,0.025,0.037,0.18,0.5,0.77,0,0,0,0,0,0,NA,NA,NA,"",NA,NA,NA,736.7468,6.32174000000002,NA,950,60,400,31,NA,NA,NA,NA,NA,NA,NA,NA,NA,NA,NA,NA
"893","69",3.52,2.63,0.007,0.025,0.037,0.18,0.5,0.77,0,0,0,0,0,0,NA,NA,NA,"",NA,NA,NA,736.7468,6.32174000000002,NA,950,60,400,41,NA,NA,NA,NA,NA,NA,NA,NA,NA,NA,NA,NA
"894","69",3.52,2.63,0.007,0.025,0.037,0.18,0.5,0.77,0,0,0,0,0,0,NA,NA,NA,"",NA,NA,NA,736.7468,6.32174000000002,NA,950,60,400,80,NA,NA,NA,NA,NA,NA,NA,NA,NA,NA,NA,NA
"895","69",3.52,2.63,0.007,0.025,0.037,0.18,0.5,0.77,0,0,0,0,0,0,NA,NA,NA,"",NA,NA,NA,736.7468,6.32174000000002,NA,950,60,400,114,NA,NA,NA,NA,NA,NA,NA,NA,NA,NA,NA,NA
"896","69",3.52,2.63,0.007,0.025,0.037,0.18,0.5,0.77,0,0,0,0,0,0,NA,NA,NA,"",NA,NA,NA,736.7468,6.32174000000002,NA,950,60,400,151,NA,NA,NA,NA,NA,NA,NA,NA,NA,NA,NA,NA
"897","69",3.52,2.63,0.007,0.025,0.037,0.18,0.5,0.77,0,0,0,0,0,0,NA,NA,NA,"",NA,NA,NA,736.7468,6.32174000000002,NA,900,60,400,18,NA,NA,NA,NA,NA,NA,NA,NA,NA,NA,NA,NA
"898","69",3.52,2.63,0.007,0.025,0.037,0.18,0.5,0.77,0,0,0,0,0,0,NA,NA,NA,"",NA,NA,NA,736.7468,6.32174000000002,NA,900,60,400,27,NA,NA,NA,NA,NA,NA,NA,NA,NA,NA,NA,NA
"899","69",3.52,2.63,0.007,0.025,0.037,0.18,0.5,0.77,0,0,0,0,0,0,NA,NA,NA,"",NA,NA,NA,736.7468,6.32174000000002,NA,900,60,400,50,NA,NA,NA,NA,NA,NA,NA,NA,NA,NA,NA,NA
"900","69",3.52,2.63,0.007,0.025,0.037,0.18,0.5,0.77,0,0,0,0,0,0,NA,NA,NA,"",NA,NA,NA,736.7468,6.32174000000002,NA,900,60,400,80,NA,NA,NA,NA,NA,NA,NA,NA,NA,NA,NA,NA
"901","69",3.52,2.63,0.007,0.025,0.037,0.18,0.5,0.77,0,0,0,0,0,0,NA,NA,NA,"",NA,NA,NA,736.7468,6.32174000000002,NA,900,60,400,110,NA,NA,NA,NA,NA,NA,NA,NA,NA,NA,NA,NA
"902","69",3.52,2.63,0.007,0.025,0.037,0.18,0.5,0.77,0,0,0,0,0,0,NA,NA,NA,"",NA,NA,NA,736.7468,6.32174000000002,NA,850,60,400,9,NA,NA,NA,NA,NA,NA,NA,NA,NA,NA,NA,NA
"903","69",3.52,2.63,0.007,0.025,0.037,0.18,0.5,0.77,0,0,0,0,0,0,NA,NA,NA,"",NA,NA,NA,736.7468,6.32174000000002,NA,850,60,400,15,NA,NA,NA,NA,NA,NA,NA,NA,NA,NA,NA,NA
"904","69",3.52,2.63,0.007,0.025,0.037,0.18,0.5,0.77,0,0,0,0,0,0,NA,NA,NA,"",NA,NA,NA,736.7468,6.32174000000002,NA,850,60,400,30,NA,NA,NA,NA,NA,NA,NA,NA,NA,NA,NA,NA
"905","69",3.52,2.63,0.007,0.025,0.037,0.18,0.5,0.77,0,0,0,0,0,0,NA,NA,NA,"",NA,NA,NA,736.7468,6.32174000000002,NA,850,60,400,50,NA,NA,NA,NA,NA,NA,NA,NA,NA,NA,NA,NA
"906","69",3.52,2.63,0.007,0.025,0.037,0.18,0.5,0.77,0,0,0,0,0,0,NA,NA,NA,"",NA,NA,NA,736.7468,6.32174000000002,NA,850,60,400,75,NA,NA,NA,NA,NA,NA,NA,NA,NA,NA,NA,NA
"907","70",3.6,3.09,0.01,0.027,0.045,0.172,0.52,0,0,0,0,0,0,0,NA,NA,NA,"",NA,NA,NA,501.035379999998,7.72318,NA,982,60,400,300,NA,NA,NA,NA,NA,NA,NA,NA,NA,NA,36.6,NA
"908","70",3.6,3.09,0.01,0.027,0.045,0.172,0.52,0,0,0,0,0,0,0,NA,NA,NA,"",NA,NA,NA,501.035379999998,7.72318,NA,982,60,400,100,NA,NA,NA,NA,NA,NA,NA,NA,NA,NA,45,NA
"909","70",3.6,3.09,0.01,0.027,0.045,0.172,0.52,0,0,0,0,0,0,0,NA,NA,NA,"",NA,NA,NA,501.035379999998,7.72318,NA,982,60,400,10,NA,NA,NA,NA,NA,NA,NA,NA,NA,NA,41.1,NA
"910","70",3.6,3.09,0.01,0.027,0.045,0.172,0.52,0,0,0,0,0,0,0,NA,NA,NA,"",NA,NA,NA,501.035379999998,7.72318,NA,982,60,400,1,NA,NA,NA,NA,NA,NA,NA,NA,NA,NA,9.7,NA
"911","71",3.5,2.8,0.02,0.02,0.04,0.3,1.5,0.5,0.3,0,0,0,0,0,NA,NA,NA,"",NA,NA,NA,688.8684,5.1983,NA,950,30,300,120,1170,1100,8.6,NA,NA,NA,NA,NA,NA,NA,NA,NA
"912","71",3.5,2.8,0.02,0.02,0.04,0.3,1.5,0.5,0.3,0,0,0,0,0,NA,NA,NA,"",NA,NA,NA,688.8684,5.1983,NA,950,30,350,120,960,580,9.5,NA,NA,NA,NA,NA,NA,NA,NA,NA
"913","71",3.5,2.8,0.02,0.02,0.04,0.3,1.5,0.5,0.3,0,0,0,0,0,NA,NA,NA,"",NA,NA,NA,688.8684,5.1983,NA,950,30,400,120,750,430,10.9,NA,NA,NA,NA,NA,NA,NA,NA,NA
"914","72",3.43,2.9,0.01,0.01,0.03,0.29,1.2,1.2,0,0,0,0,0,0,275,NA,NA,"6 i 7",100,NA,NA,662.5996,5.01932,NA,900,30,355,90,1111,648,15.8,300,32,NA,NA,NA,NA,NA,NA,NA
"915","72",3.39,2.9,0.01,0.01,0.03,0.28,1.2,1.1,0,0,0,0,0,0,NA,NA,NA,"",NA,NA,NA,655.9524,4.46004000000001,NA,900,30,355,60,1075,640,10.2,NA,NA,NA,NA,NA,NA,NA,NA,NA
"916","72",3.39,2.9,0.01,0.01,0.03,0.28,1.2,1.1,0,0,0,0,0,0,NA,NA,NA,"",NA,NA,NA,655.9524,4.46004000000001,NA,900,30,355,90,1110,620,11,NA,NA,NA,NA,NA,NA,NA,NA,NA
"917","72",3.39,2.9,0.01,0.01,0.03,0.28,1.2,1.1,0,0,0,0,0,0,NA,NA,NA,"",NA,NA,NA,655.9524,4.46004000000001,NA,900,30,355,120,1080,655,15.9,NA,NA,NA,NA,NA,NA,NA,NA,NA
"918","72",3.39,2.9,0.01,0.01,0.03,0.28,1.2,1.1,0,0,0,0,0,0,NA,NA,NA,"",NA,NA,NA,655.9524,4.46004000000001,NA,900,30,355,180,1110,650,14.1,NA,NA,NA,NA,NA,NA,NA,NA,NA
"919","74",3.2,2.95,0.01,0.027,0.056,0.22,0.71,1,0.2,0,0,0,0,0,348,NA,NA,"6 i 7",100,NA,NA,701.7534,5.06828,NA,910,60,360,90,1180,827,15.5,NA,NA,NA,NA,NA,NA,NA,NA,NA
"920","74",3.2,2.95,0.01,0.027,0.056,0.22,0.71,1,0.2,0,0,0,0,0,225,NA,NA,"6",100,NA,NA,701.7534,5.06828,NA,910,60,360,90,1156,857,14.2,NA,NA,NA,NA,NA,NA,NA,NA,NA
"921","74",3.2,2.95,0.01,0.027,0.056,0.22,0.71,1,0.2,0,0,0,0,0,120,NA,NA,"5",90,NA,NA,701.7534,5.06828,NA,910,60,360,90,1106,829,9.5,NA,NA,NA,NA,NA,NA,NA,NA,NA
"922","74",3.26,3,0.01,0.027,0.06,0.23,0.48,0.91,0.11,0,0,0,0,0,237,NA,NA,"6 i 7",100,NA,NA,699.724799999999,7.28873999999998,NA,910,60,360,90,1232,810,15,NA,NA,NA,NA,NA,NA,NA,NA,NA
"923","74",3.26,3,0.01,0.027,0.06,0.23,0.48,0.91,0.11,0,0,0,0,0,138,NA,NA,"6",100,NA,NA,699.724799999999,7.28873999999998,NA,910,60,360,90,1255,789,14,NA,NA,NA,NA,NA,NA,NA,NA,NA
"924","74",3.26,3,0.01,0.027,0.06,0.23,0.48,0.91,0.11,0,0,0,0,0,67,NA,NA,"5",90,NA,NA,699.724799999999,7.28873999999998,NA,910,60,360,90,1224,793,11.8,NA,NA,NA,NA,NA,NA,NA,NA,NA
"925","74",3.1,3.1,0.01,0.027,0.04,0.24,0.49,0.94,0.11,0,0,0,0,0,176,NA,NA,"6 i 7",100,NA,NA,681.2052,5.07634000000001,NA,910,60,360,90,1199,783,14.5,NA,NA,NA,NA,NA,NA,NA,NA,NA
"926","74",3.1,3.1,0.01,0.027,0.04,0.24,0.49,0.94,0.11,0,0,0,0,0,100,NA,NA,"6",100,NA,NA,681.2052,5.07634000000001,NA,910,60,360,90,1200,767,13.4,NA,NA,NA,NA,NA,NA,NA,NA,NA
"927","74",3.1,3.1,0.01,0.027,0.04,0.24,0.49,0.94,0.11,0,0,0,0,0,46,NA,NA,"5",90,NA,NA,681.2052,5.07634000000001,NA,910,60,360,90,1199,780,12,NA,NA,NA,NA,NA,NA,NA,NA,NA
"928","75",3.8,3,0.01,0.027,0.045,0.25,0.52,0,0.4,0,0,0,0,0,NA,NA,NA,"",NA,NA,NA,467.465799999999,10.50878,NA,900,60,400,120,918,704,5.2,NA,NA,NA,NA,NA,NA,NA,NA,NA
"929","75",3.8,3,0.01,0.027,0.045,0.25,1.5,0,0.4,0,0,0,0,0,NA,NA,NA,"",NA,NA,NA,477.707099999999,10.95066,NA,900,60,400,120,929,533,7.7,NA,NA,NA,NA,NA,NA,NA,NA,NA
"930","75",3.8,3,0.01,0.027,0.045,0.25,0.5,0,0.4,0,0,0,0,0,NA,NA,NA,"",NA,NA,NA,467.123199999999,10.50878,NA,900,60,370,120,1070,983,1.9,NA,NA,NA,NA,NA,NA,NA,NA,NA
"931","75",3.8,3,0.01,0.027,0.045,0.25,1,0,0.4,0,0,0,0,0,NA,NA,NA,"",NA,NA,NA,474.853119999999,10.95066,NA,900,60,370,120,996,759,7.3,NA,NA,NA,NA,NA,NA,NA,NA,NA
"932","75",3.8,3,0.01,0.027,0.045,0.25,1.5,0,0.4,0,0,0,0,0,NA,NA,NA,"",NA,NA,NA,477.707099999999,10.95066,NA,900,60,370,120,907,693,6.5,NA,NA,NA,NA,NA,NA,NA,NA,NA
"933","75",3.8,3,0.01,0.027,0.045,0.4,0.52,0.4,0.4,0,0,0,0,0,NA,NA,NA,"",NA,NA,NA,469.509259999999,6.93257999999999,NA,900,60,360,120,1029,702,9,NA,NA,NA,NA,NA,NA,NA,NA,NA
"934","75",3.8,3,0.01,0.027,0.045,0.25,0.52,0,0.4,0,0,0,0,0,NA,NA,NA,"",NA,NA,NA,467.465799999999,10.50878,NA,900,60,340,120,1174,1008,3.9,NA,NA,NA,NA,NA,NA,NA,NA,NA
"935","75",3.8,3,0.01,0.027,0.045,0.25,0.5,0,0.4,0,0,0,0,0,NA,NA,NA,"",NA,NA,NA,467.123199999999,10.50878,NA,900,60,340,120,1169,1038,1.9,NA,NA,NA,NA,NA,NA,NA,NA,NA
"936","75",3.8,3,0.01,0.027,0.045,0.25,1,0,0.4,0,0,0,0,0,NA,NA,NA,"",NA,NA,NA,474.853119999999,10.95066,NA,900,60,340,120,996,809,8.1,NA,NA,NA,NA,NA,NA,NA,NA,NA
"937","75",3.8,3,0.01,0.027,0.045,0.25,1.5,0,0.4,0,0,0,0,0,NA,NA,NA,"",NA,NA,NA,477.707099999999,10.95066,NA,900,60,340,120,947,767,6.1,NA,NA,NA,NA,NA,NA,NA,NA,NA
"938","75",3.8,3,0.01,0.027,0.045,0.25,0.52,0,0.4,0,0,0,0,0,NA,NA,NA,"",NA,NA,NA,467.465799999999,10.50878,NA,900,60,370,60,996,652,6.5,NA,NA,NA,NA,NA,NA,NA,NA,NA
"939","75",3.8,3,0.01,0.027,0.045,0.25,0.5,0,0.4,0,0,0,0,0,NA,NA,NA,"",NA,NA,NA,467.123199999999,10.50878,NA,900,60,370,60,1003,780,6.9,NA,NA,NA,NA,NA,NA,NA,NA,NA
"940","75",3.8,3,0.01,0.027,0.045,0.4,0.52,0.4,0.4,0,0,0,0,0,NA,NA,NA,"",NA,NA,NA,469.509259999999,6.93257999999999,NA,900,60,370,60,956,609,8.1,NA,NA,NA,NA,NA,NA,NA,NA,NA
"941","75",3.8,3,0.01,0.027,0.045,0.4,0.52,0.4,0.4,0,0,0,0,0,NA,NA,NA,"",NA,NA,NA,469.509259999999,6.93257999999999,NA,900,60,360,60,991,636,7.7,NA,NA,NA,NA,NA,NA,NA,NA,NA
"942","75",3.8,3,0.01,0.027,0.045,0.25,1,0,0.4,0,0,0,0,0,NA,NA,NA,"",NA,NA,NA,474.853119999999,10.95066,NA,900,60,340,60,1164,1013,4.4,NA,NA,NA,NA,NA,NA,NA,NA,NA
"943","75",3.8,3,0.01,0.027,0.045,0.25,1.5,0,0.4,0,0,0,0,0,NA,NA,NA,"",NA,NA,NA,477.707099999999,10.95066,NA,900,60,340,60,996,756,11.6,NA,NA,NA,NA,NA,NA,NA,NA,NA
