Repository: danielponikowski/metal

# metallurgy-analysis
Analysis and build predictive models in metallurgy task.

File: data/dane-zeliwo-uzupelnienie_tw.csv (part 5 of 7)
"","Nr źródła","C [%]","Si [%]","S [%]","P [%]","Mg [%]","Mn [%]","Ni [%]","Cu [%]","Mo [%]","Cr [%]","Al [%]","Sn [%]","B [%]","V [%]","Wydzielenia grafitu [mm-2]","Udział wydzieleń grafitu [%]","Średnica sferoidów [μm]","Wielkość sferoidów","Nodularity [%]","Udział perlitu [%]","Udział ferrytu [%]","Rm [MPa] (as cast)","A5 [%]     (as cast)","Minimalna grubość ścianki [mm]","Temperatura austenityzacji [˚C]","Czas austenityzacji [min.]","Temperatura przemiany izotermicznej [˚C]","Czas przemiany izotermicznej [min.]","Rm [MPa]","R0,2 [MPa]","A5 [%]","Twardość Brinella [HB]","Twardość Rockwella [HRC]","Twardość Rockwella [HRA]","Twardość Rockwella [HRB]","Twardość Vickersa [HV]","Udarność Charpy [J]","Temperatura pomiaru udarności [˚C]","Udział austenitu %","Martensite volume fraction Xα'"
"944","75",3.8,3,0.01,0.027,0.045,0.25,0.5,0,0.4,0,0,0,0,0,NA,NA,NA,"",NA,NA,NA,467.123199999999,10.50878,NA,900,60,400,30,987,630,7.6,NA,NA,NA,NA,NA,NA,NA,NA,NA
"945","75",3.8,3,0.01,0.027,0.045,0.25,1,0,0.4,0,0,0,0,0,NA,NA,NA,"",NA,NA,NA,474.853119999999,10.95066,NA,900,60,400,30,942,545,10.2,NA,NA,NA,NA,NA,NA,NA,NA,NA
"946","75",3.8,3,0.01,0.027,0.045,0.25,0.5,0,0.4,0,0,0,0,0,NA,NA,NA,"",NA,NA,NA,467.123199999999,10.50878,NA,900,60,370,30,1019,744,8.5,NA,NA,NA,NA,NA,NA,NA,NA,NA
"947","75",3.8,3,0.01,0.027,0.045,0.25,1,0,0.4,0,0,0,0,0,NA,NA,NA,"",NA,NA,NA,474.853119999999,10.95066,NA,900,60,370,30,964,658,8.8,NA,NA,NA,NA,NA,NA,NA,NA,NA
"948","75",3.8,3,0.01,0.027,0.045,0.25,1.5,0,0.4,0,0,0,0,0,NA,NA,NA,"",NA,NA,NA,477.707099999999,10.95066,NA,900,60,370,30,938,622,7.4,NA,NA,NA,NA,NA,NA,NA,NA,NA
"949","75",3.8,3,0.01,0.027,0.045,0.25,0.52,0,0.4,0,0,0,0,0,NA,NA,NA,"",NA,NA,NA,467.465799999999,10.50878,NA,900,60,340,30,1004,728,4.5,NA,NA,NA,NA,NA,NA,NA,NA,NA
"950","75",3.8,3,0.01,0.027,0.045,0.25,1.5,0,0.4,0,0,0,0,0,NA,NA,NA,"",NA,NA,NA,477.707099999999,10.95066,NA,900,60,340,30,1096,755,9.5,NA,NA,NA,NA,NA,NA,NA,NA,NA
"951","76",3.5,2.87,0.009,0.025,0,0.61,0.5,0.7,0.137,0,0,0,0,0,210,NA,NA,"",NA,NA,NA,695.274199999999,9.17321999999997,17,900,90,370,200,1203,858,6.5,320.97,34.88,NA,NA,NA,NA,NA,0,NA
"952","76",3.7,2.82,0.004,0.025,0,0.066,0.7,0.7,0.136,0,0,0,0,0,190,NA,NA,"",NA,NA,NA,715.082400000001,9.01804000000001,17,900,90,370,200,1172,830,5.49,311.97,33.67,NA,NA,NA,NA,NA,1.3,NA
"953","76",3.6,2.75,0.007,0.029,0,0.114,1,0.65,0.119,0,0,0,0,0,171,NA,NA,"",NA,NA,NA,706.187800000001,10.14622,17,900,90,370,200,1186,888,8.04,318.59,34.6,NA,NA,NA,NA,NA,1.75,NA
"954","76",3.52,2.8,0.003,0.023,0,0.073,1.03,0.7,0.131,0,0,0,0,0,180,NA,NA,"",NA,NA,NA,672.622000000001,8.64634000000003,17,900,90,370,200,1110,810,6.47,314.98,34.14,NA,NA,NA,NA,NA,2.33,NA
"955","76",3.5,2.6,0.007,0.026,0,0.164,1.12,0.6,0.146,0,0,0,0,0,164,NA,NA,"",NA,NA,NA,718.266,8.84774000000002,17,900,90,370,200,1154,832,9.31,298.61,31.84,NA,NA,NA,NA,NA,2.2,NA
"956","76",3.5,2.87,0.009,0.025,0,0.61,0.5,0.7,0.137,0,0,0,0,0,213,NA,NA,"",NA,NA,NA,695.274199999999,9.17321999999997,17,900,90,370,180,1169,834,6.8,310.26,33.37,NA,NA,NA,NA,NA,2.11,NA
"957","76",3.7,2.82,0.004,0.025,0,0.066,0.7,0.7,0.136,0,0,0,0,0,193,NA,NA,"",NA,NA,NA,715.082400000001,9.01804000000001,17,900,90,370,180,1149,828,6.88,311.28,33.55,NA,NA,NA,NA,NA,2.53,NA
"958","76",3.6,2.75,0.007,0.029,0,0.114,1,0.65,0.119,0,0,0,0,0,174,NA,NA,"",NA,NA,NA,706.187800000001,10.14622,17,900,90,370,180,1180,867,10,314.69,34.1,NA,NA,NA,NA,NA,8.8,NA
"959","76",3.52,2.8,0.003,0.023,0,0.073,1.03,0.7,0.131,0,0,0,0,0,184,NA,NA,"",NA,NA,NA,672.622000000001,8.64634000000003,17,900,90,370,180,1106,808,6.86,309.44,33.23,NA,NA,NA,NA,NA,5.37,NA
"960","76",3.5,2.6,0.007,0.026,0,0.164,1.12,0.6,0.146,0,0,0,0,0,162,NA,NA,"",NA,NA,NA,718.266,8.84774000000002,17,900,90,370,180,1094,790,10.3,294.82,31.43,NA,NA,NA,NA,NA,6.8,NA
"961","76",3.5,2.87,0.009,0.025,0,0.61,0.5,0.7,0.137,0,0,0,0,0,220,NA,NA,"",NA,NA,NA,695.274199999999,9.17321999999997,17,900,90,370,90,1180,843,7.68,319.35,34.69,NA,NA,NA,NA,NA,9.58,NA
"962","76",3.7,2.82,0.004,0.025,0,0.066,0.7,0.7,0.136,0,0,0,0,0,210,NA,NA,"",NA,NA,NA,715.082400000001,9.01804000000001,17,900,90,370,90,1086,784,6.86,310.66,33.44,NA,NA,NA,NA,NA,11.65,NA
"963","76",3.6,2.75,0.007,0.029,0,0.114,1,0.65,0.119,0,0,0,0,0,185,NA,NA,"",NA,NA,NA,706.187800000001,10.14622,17,900,90,370,90,1149,828,6.7,314,34,NA,NA,NA,NA,NA,20.27,NA
"964","76",3.52,2.8,0.003,0.023,0,0.073,1.03,0.7,0.131,0,0,0,0,0,186,NA,NA,"",NA,NA,NA,672.622000000001,8.64634000000003,17,900,90,370,90,1114,813,7.45,306.81,32.83,NA,NA,NA,NA,NA,26.54,NA
"965","76",3.5,2.6,0.007,0.026,0,0.164,1.12,0.6,0.146,0,0,0,0,0,169,NA,NA,"",NA,NA,NA,718.266,8.84774000000002,17,900,90,370,90,1082,782,10.32,293.7,31.32,NA,NA,NA,NA,NA,31.3,NA
"966","76",3.5,2.87,0.009,0.025,0,0.61,0.5,0.7,0.137,0,0,0,0,0,228,NA,NA,"",NA,NA,NA,695.274199999999,9.17321999999997,17,900,90,370,60,1210,861,7.7,324.83,35.33,NA,NA,NA,NA,NA,12.27,NA
"967","76",3.7,2.82,0.004,0.025,0,0.066,0.7,0.7,0.136,0,0,0,0,0,213,NA,NA,"",NA,NA,NA,715.082400000001,9.01804000000001,17,900,90,370,60,1137,821,5.7,311.62,33.61,NA,NA,NA,NA,NA,15.9,NA
"968","76",3.6,2.75,0.007,0.029,0,0.114,1,0.65,0.119,0,0,0,0,0,190,NA,NA,"",NA,NA,NA,706.187800000001,10.14622,17,900,90,370,60,1167,833,6.5,321.14,34.9,NA,NA,NA,NA,NA,25.18,NA
"969","76",3.52,2.8,0.003,0.023,0,0.073,1.03,0.7,0.131,0,0,0,0,0,192,NA,NA,"",NA,NA,NA,672.622000000001,8.64634000000003,17,900,90,370,60,1154,831,6.86,306.96,32.85,NA,NA,NA,NA,NA,32.5,NA
"970","76",3.5,2.6,0.007,0.026,0,0.164,1.12,0.6,0.146,0,0,0,0,0,175,NA,NA,"",NA,NA,NA,718.266,8.84774000000002,17,900,90,370,60,1110,784,8.43,299.91,31.99,NA,NA,NA,NA,NA,36.3,NA
"971","78",3.45,2.48,0.001,0.001,0.064,0.4,1.5,0,0.3,0,0,0,0,0,NA,NA,NA,"",NA,NA,NA,664.860420000001,6.81578,NA,927,120,288,120,1505,1180,4.8,367.65,39.5,NA,NA,NA,NA,NA,14.9,NA
"972","78",3.45,2.48,0.001,0.001,0.064,0.4,1.5,0,0.3,0,0,0,0,0,NA,NA,NA,"",NA,NA,NA,664.860420000001,6.81578,NA,927,120,316,120,1367,1099,7.1,325.43,35.4,NA,NA,NA,NA,NA,20.5,NA
"973","78",3.45,2.48,0.001,0.001,0.064,0.4,1.5,0,0.3,0,0,0,0,0,NA,NA,NA,"",NA,NA,NA,664.860420000001,6.81578,NA,927,120,343,120,1195,911,13.5,271.6,29.1,NA,NA,NA,NA,NA,29.9,NA
"974","78",3.45,2.48,0.001,0.001,0.064,0.4,1.5,0,0.3,0,0,0,0,0,NA,NA,NA,"",NA,NA,NA,664.860420000001,6.81578,NA,927,120,371,120,1034,731,12.1,258.86,26.5,NA,NA,NA,NA,NA,33.2,NA
"975","78",3.45,2.48,0.001,0.001,0.064,0.4,1.5,0,0.3,0,0,0,0,0,NA,NA,NA,"",NA,NA,NA,664.860420000001,6.81578,NA,927,120,385,120,1080,650,19.9,238.63,22.8,NA,NA,NA,NA,NA,36.1,NA
"976","81",3.5,2.63,0.009,0.019,0,0.318,0.0423,0.0552,0.0421,0,0,0,0,0,NA,NA,NA,"",NA,NA,NA,446.26062,9.53377999999999,10,900,60,NA,NA,1175,933,2,NA,NA,NA,NA,NA,NA,NA,NA,NA
"977","81",3.5,2.63,0.009,0.019,0,0.318,0.0423,0.0552,0.0421,0,0,0,0,0,NA,NA,NA,"",NA,NA,NA,446.26062,9.53377999999999,10,900,180,NA,NA,1061.5,900,2.6,NA,NA,NA,NA,NA,NA,NA,NA,NA
"978","81",3.5,2.63,0.009,0.019,0,0.318,0.0423,0.0552,0.0421,0,0,0,0,0,NA,NA,NA,"",NA,NA,NA,446.26062,9.53377999999999,10,815,60,NA,NA,631,451,8,NA,NA,NA,NA,NA,NA,NA,NA,NA
"979","81",3.5,2.63,0.009,0.019,0,0.318,0.0423,0.0552,0.0421,0,0,0,0,0,NA,NA,NA,"",NA,NA,NA,446.26062,9.53377999999999,10,815,60,NA,NA,715,512,7,NA,NA,NA,NA,NA,NA,NA,NA,NA
"980","81",3.5,2.63,0.009,0.019,0,0.318,0.0423,0.0552,0.0421,0,0,0,0,0,NA,NA,NA,"",NA,NA,NA,446.26062,9.53377999999999,10,815,180,NA,NA,586,407,9.5,NA,NA,NA,NA,NA,NA,NA,NA,NA
"981","81",3.5,2.63,0.009,0.019,0,0.318,0.0423,0.0552,0.0421,0,0,0,0,0,NA,NA,NA,"",NA,NA,NA,446.26062,9.53377999999999,10,815,180,NA,NA,707,555,7.4,NA,NA,NA,NA,NA,NA,NA,NA,NA
"982","81",3.5,2.63,0.009,0.019,0,0.318,0.0423,0.0552,0.0421,0,0,0,0,0,NA,NA,NA,"",NA,NA,NA,446.26062,9.53377999999999,10,795,60,NA,NA,431,295,19.23,NA,NA,NA,NA,NA,NA,NA,NA,NA
"983","81",3.5,2.63,0.009,0.019,0,0.318,0.0423,0.0552,0.0421,0,0,0,0,0,NA,NA,NA,"",NA,NA,NA,446.26062,9.53377999999999,10,795,60,NA,NA,600,451,9.5,NA,NA,NA,NA,NA,NA,NA,NA,NA
"984","81",3.5,2.63,0.009,0.019,0,0.318,0.0423,0.0552,0.0421,0,0,0,0,0,NA,NA,NA,"",NA,NA,NA,446.26062,9.53377999999999,10,795,180,NA,NA,430,290,13.3,NA,NA,NA,NA,NA,NA,NA,NA,NA
"985","81",3.5,2.63,0.009,0.019,0,0.318,0.0423,0.0552,0.0421,0,0,0,0,0,NA,NA,NA,"",NA,NA,NA,446.26062,9.53377999999999,10,795,180,NA,NA,721,527,8.3,NA,NA,NA,NA,NA,NA,NA,NA,NA
"986","82",3.53,2.88,0.011,0.039,0.046,0.11,0,0,0,0,0,0,0,0,NA,NA,NA,"",NA,NA,NA,521.056439999997,6.10938,5,925,1,420,60,719.2,NA,0,543.45,54.5,NA,NA,NA,NA,NA,NA,NA
"987","82",3.53,2.88,0.011,0.039,0.046,0.11,0,0,0,0,0,0,0,0,NA,NA,NA,"",NA,NA,NA,521.056439999997,6.10938,5,925,60,420,60,988,NA,9.9,300,32,NA,NA,NA,NA,NA,NA,NA
"988","82",3.53,2.88,0.011,0.039,0.046,0.11,0,0,0,0,0,0,0,0,NA,NA,NA,"",NA,NA,NA,521.056439999997,6.10938,5,900,30,420,60,960,NA,10.4,273.61,29.5,NA,NA,NA,NA,NA,NA,NA
"989","83",3.57,2.51,0.012,0.031,0.041,0.2,0.52,0.64,0,0,0,0,0,0,NA,NA,NA,"",NA,NA,NA,758.8896,6.36892000000003,20,900,90,360,120,1094,914,3.86,348,38,NA,NA,NA,NA,NA,NA,NA
"990","83",3.57,2.51,0.012,0.031,0.041,0.2,0.52,0.64,0,0,0,0,0,0,NA,NA,NA,"",NA,NA,NA,758.8896,6.36892000000003,20,900,90,300,180,1340,1191,0.97,419,45,NA,NA,NA,NA,NA,NA,NA
"991","84/48",3.44,2.61,0.01,0.024,0.052,0.16,0.03,0,0.001,0.04,0,0,0,0,NA,NA,NA,"",NA,NA,NA,540.584339999999,9.35237999999997,NA,900,60,325,50,1266,NA,4.3,373.48,NA,NA,NA,389,88,21,NA,NA
"992","84/48",3.44,2.61,0.01,0.024,0.052,0.16,0.03,0,0.001,0.04,0,0,0,0,NA,NA,NA,"",NA,NA,NA,540.584339999999,9.35237999999997,NA,900,60,340,50,1170,NA,7.2,361.18,NA,NA,NA,377,124,21,NA,NA
"993","84/48",3.44,2.61,0.01,0.024,0.052,0.16,0.03,0,0.001,0.04,0,0,0,0,NA,NA,NA,"",NA,NA,NA,540.584339999999,9.35237999999997,NA,900,60,350,50,1110,NA,8.1,351.16,NA,NA,NA,366,132,21,NA,NA
"994","84/48",3.44,2.61,0.01,0.024,0.052,0.16,0.03,0,0.001,0.04,0,0,0,0,NA,NA,NA,"",NA,NA,NA,540.584339999999,9.35237999999997,NA,900,60,360,50,1054,NA,8.6,333.25,NA,NA,NA,344,138,21,NA,NA
"995","84/48",3.44,2.61,0.01,0.024,0.052,0.16,0.03,0,0.001,0.04,0,0,0,0,NA,NA,NA,"",NA,NA,NA,540.584339999999,9.35237999999997,NA,900,60,375,50,985,NA,10.4,311.06,NA,NA,NA,315,140,21,NA,NA
"996","",3.56,2.55,0.01,0.027,0.045,0.25,0.52,0,0,0,0,0,0,0,NA,NA,NA,"",NA,NA,NA,545.330599999999,5.63172,NA,NA,NA,NA,NA,NA,NA,NA,NA,NA,NA,NA,NA,NA,NA,NA,NA
"997","101",3.56,2.55,0.01,0.027,0.045,0.25,0.52,0,0,0,0,0,0,0,NA,NA,NA,"",NA,NA,NA,545.330599999999,5.63172,NA,NA,NA,NA,NA,NA,NA,NA,NA,NA,NA,NA,NA,NA,NA,NA,NA
"998","102",3.68,2.47,0.014,0.006,0.056,0.23,0.15,1.1,0,0,0,0.13,0,0,NA,NA,NA,"",NA,NA,NA,846,4.4,NA,900,90,310,55,1255,1037,9.8,395,NA,NA,NA,NA,NA,NA,NA,NA
"999","102",3.46,2.5,0.018,0.009,0.044,0.22,0.69,1.1,0.2,0,0,0.13,0,0,NA,NA,NA,"",NA,NA,NA,845,4.3,NA,900,90,310,55,1367,1113,6,390,NA,NA,NA,NA,NA,NA,NA,NA
"1000","102",3.97,3.12,0.003,0.01,0.062,0.15,0.13,0.83,0,0,0,0.07,0,0,NA,NA,NA,"",NA,NA,NA,850,3.2,NA,900,90,310,55,1201,911,4.6,390,NA,NA,NA,NA,NA,NA,NA,NA
"1001","102",3.2,2.88,0.025,0,0.043,0.16,0.03,0.06,0,0,0,0.056,0,0,NA,NA,NA,"",NA,NA,NA,779,3.8,NA,900,90,310,55,1332,1017,5.1,381,NA,NA,NA,NA,NA,NA,NA,NA
"1002","103",3,2.3,0.01,0.04,0.07,0.25,1.95,1,0,0,0,0,0,0,NA,NA,NA,"",NA,NA,NA,749.4276,6.85689999999998,NA,NA,NA,NA,NA,1298,870,3.2,469,50,NA,NA,NA,NA,NA,NA,NA
"1003","103",3.45,2,0.01,0.04,0.05,0.16,2.1,1.05,0,0,0,0,0,0,NA,NA,NA,"",NA,NA,NA,763.0954,6.99254,NA,NA,NA,NA,NA,930,708,0,341,37,NA,NA,NA,NA,NA,NA,NA
"1004","103",3.55,2.2,0.015,0.05,0.045,0.23,1.95,0.98,0,0,0,0,0,0,NA,NA,NA,"",NA,NA,NA,774.4156,6.79325999999999,NA,NA,NA,NA,NA,1178,744,1.8,373,40,NA,NA,NA,NA,NA,NA,NA
"1005","103",3.25,2.25,0.01,0.05,0.045,0.26,2,0.96,0,0,0,0,0,0,NA,NA,NA,"",NA,NA,NA,748.6276,4.34874000000001,NA,NA,NA,NA,NA,0,0,0,373,40,NA,NA,NA,NA,NA,NA,NA
"1006","103",3.6,2.35,0.02,0.05,0.06,0.3,1.5,0,0.3,0,0,0,0,0,NA,NA,NA,"",NA,NA,NA,531.882479999998,8.77633999999998,NA,NA,NA,NA,NA,986,860,1.6,348,38,NA,NA,NA,NA,NA,NA,NA
"1007","104",3.56,2.55,0.01,0.027,0.045,0.25,0.52,0,0,0,0,0,0,0,NA,NA,NA,"",NA,NA,NA,545.330599999999,5.63172,NA,NA,NA,NA,NA,NA,NA,NA,NA,NA,NA,NA,NA,NA,NA,NA,NA
"1008","105",3.45,3.22,0.014,0.03,0.045,0.27,0,0.07,0,0,0,0,0,0,NA,NA,NA,"",NA,NA,NA,481.47962,4.58992,75,900,60,370,60,1062,866,11.1,314,34,NA,NA,NA,18,-100,NA,NA
"1009","105",3.45,3.22,0.014,0.03,0.045,0.27,0,0.07,0,0,0,0,0,0,NA,NA,NA,"",NA,NA,NA,481.47962,4.58992,75,900,60,370,60,1062,866,11.1,314,34,NA,NA,NA,19,-100,NA,NA
"1010","105",3.45,3.22,0.014,0.03,0.045,0.27,0,0.07,0,0,0,0,0,0,NA,NA,NA,"",NA,NA,NA,481.47962,4.58992,75,900,60,370,60,1062,866,11.1,314,34,NA,NA,NA,21,-100,NA,NA
"1011","105",3.45,3.22,0.014,0.03,0.045,0.27,0,0.07,0,0,0,0,0,0,NA,NA,NA,"",NA,NA,NA,481.47962,4.58992,75,900,60,370,60,1062,866,11.1,314,34,NA,NA,NA,28,-60,NA,NA
"1012","105",3.45,3.22,0.014,0.03,0.045,0.27,0,0.07,0,0,0,0,0,0,NA,NA,NA,"",NA,NA,NA,481.47962,4.58992,75,900,60,370,60,1062,866,11.1,314,34,NA,NA,NA,30,-60,NA,NA
"1013","105",3.45,3.22,0.014,0.03,0.045,0.27,0,0.07,0,0,0,0,0,0,NA,NA,NA,"",NA,NA,NA,481.47962,4.58992,75,900,60,370,60,1062,866,11.1,314,34,NA,NA,NA,36,-60,NA,NA
"1014","105",3.45,3.22,0.014,0.03,0.045,0.27,0,0.07,0,0,0,0,0,0,NA,NA,NA,"",NA,NA,NA,481.47962,4.58992,75,900,60,370,60,1062,866,11.1,314,34,NA,NA,NA,37,-50,NA,NA
"1015","105",3.45,3.22,0.014,0.03,0.045,0.27,0,0.07,0,0,0,0,0,0,NA,NA,NA,"",NA,NA,NA,481.47962,4.58992,75,900,60,370,60,1062,866,11.1,314,34,NA,NA,NA,38,-50,NA,NA
"1016","105",3.45,3.22,0.014,0.03,0.045,0.27,0,0.07,0,0,0,0,0,0,NA,NA,NA,"",NA,NA,NA,481.47962,4.58992,75,900,60,370,60,1062,866,11.1,314,34,NA,NA,NA,40,-50,NA,NA
"1017","105",3.45,3.22,0.014,0.03,0.045,0.27,0,0.07,0,0,0,0,0,0,NA,NA,NA,"",NA,NA,NA,481.47962,4.58992,75,900,60,370,60,1062,866,11.1,314,34,NA,NA,NA,28,-40,NA,NA
"1018","105",3.45,3.22,0.014,0.03,0.045,0.27,0,0.07,0,0,0,0,0,0,NA,NA,NA,"",NA,NA,NA,481.47962,4.58992,75,900,60,370,60,1062,866,11.1,314,34,NA,NA,NA,34,-40,NA,NA
"1019","105",3.45,3.22,0.014,0.03,0.045,0.27,0,0.07,0,0,0,0,0,0,NA,NA,NA,"",NA,NA,NA,481.47962,4.58992,75,900,60,370,60,1062,866,11.1,314,34,NA,NA,NA,38,-40,NA,NA
"1020","105",3.45,3.22,0.014,0.03,0.045,0.27,0,0.07,0,0,0,0,0,0,NA,NA,NA,"",NA,NA,NA,481.47962,4.58992,75,900,60,370,60,1062,866,11.1,314,34,NA,NA,NA,43,-40,NA,NA
"1021","105",3.45,3.22,0.014,0.03,0.045,0.27,0,0.07,0,0,0,0,0,0,NA,NA,NA,"",NA,NA,NA,481.47962,4.58992,75,900,60,370,60,1062,866,11.1,314,34,NA,NA,NA,44,-30,NA,NA
"1022","105",3.45,3.22,0.014,0.03,0.045,0.27,0,0.07,0,0,0,0,0,0,NA,NA,NA,"",NA,NA,NA,481.47962,4.58992,75,900,60,370,60,1062,866,11.1,314,34,NA,NA,NA,60,-30,NA,NA
"1023","105",3.45,3.22,0.014,0.03,0.045,0.27,0,0.07,0,0,0,0,0,0,NA,NA,NA,"",NA,NA,NA,481.47962,4.58992,75,900,60,370,60,1062,866,11.1,314,34,NA,NA,NA,28,-20,NA,NA
"1024","105",3.45,3.22,0.014,0.03,0.045,0.27,0,0.07,0,0,0,0,0,0,NA,NA,NA,"",NA,NA,NA,481.47962,4.58992,75,900,60,370,60,1062,866,11.1,314,34,NA,NA,NA,50,-20,NA,NA
"1025","105",3.45,3.22,0.014,0.03,0.045,0.27,0,0.07,0,0,0,0,0,0,NA,NA,NA,"",NA,NA,NA,481.47962,4.58992,75,900,60,370,60,1062,866,11.1,314,34,NA,NA,NA,60,-20,NA,NA
"1026","105",3.45,3.22,0.014,0.03,0.045,0.27,0,0.07,0,0,0,0,0,0,NA,NA,NA,"",NA,NA,NA,481.47962,4.58992,75,900,60,370,60,1062,866,11.1,314,34,NA,NA,NA,72,-20,NA,NA
"1027","105",3.45,3.22,0.014,0.03,0.045,0.27,0,0.07,0,0,0,0,0,0,NA,NA,NA,"",NA,NA,NA,481.47962,4.58992,75,900,60,370,60,1062,866,11.1,314,34,NA,NA,NA,36,-10,NA,NA
"1028","105",3.45,3.22,0.014,0.03,0.045,0.27,0,0.07,0,0,0,0,0,0,NA,NA,NA,"",NA,NA,NA,481.47962,4.58992,75,900,60,370,60,1062,866,11.1,314,34,NA,NA,NA,40,-10,NA,NA
"1029","105",3.45,3.22,0.014,0.03,0.045,0.27,0,0.07,0,0,0,0,0,0,NA,NA,NA,"",NA,NA,NA,481.47962,4.58992,75,900,60,370,60,1062,866,11.1,314,34,NA,NA,NA,92,-10,NA,NA
"1030","105",3.45,3.22,0.014,0.03,0.045,0.27,0,0.07,0,0,0,0,0,0,NA,NA,NA,"",NA,NA,NA,481.47962,4.58992,75,900,60,370,60,1062,866,11.1,314,34,NA,NA,NA,36,0,NA,NA
"1031","105",3.45,3.22,0.014,0.03,0.045,0.27,0,0.07,0,0,0,0,0,0,NA,NA,NA,"",NA,NA,NA,481.47962,4.58992,75,900,60,370,60,1062,866,11.1,314,34,NA,NA,NA,52,0,NA,NA
"1032","105",3.45,3.22,0.014,0.03,0.045,0.27,0,0.07,0,0,0,0,0,0,NA,NA,NA,"",NA,NA,NA,481.47962,4.58992,75,900,60,370,60,1062,866,11.1,314,34,NA,NA,NA,68,0,NA,NA
"1033","105",3.45,3.22,0.014,0.03,0.045,0.27,0,0.07,0,0,0,0,0,0,NA,NA,NA,"",NA,NA,NA,481.47962,4.58992,75,900,60,370,60,1062,866,11.1,314,34,NA,NA,NA,82,0,NA,NA
"1034","105",3.45,3.22,0.014,0.03,0.045,0.27,0,0.07,0,0,0,0,0,0,NA,NA,NA,"",NA,NA,NA,481.47962,4.58992,75,900,60,370,60,1062,866,11.1,314,34,NA,NA,NA,72,20,NA,NA
"1035","105",3.45,3.22,0.014,0.03,0.045,0.27,0,0.07,0,0,0,0,0,0,NA,NA,NA,"",NA,NA,NA,481.47962,4.58992,75,900,60,370,60,1062,866,11.1,314,34,NA,NA,NA,76,20,NA,NA
"1036","105",3.45,3.22,0.014,0.03,0.045,0.27,0,0.07,0,0,0,0,0,0,NA,NA,NA,"",NA,NA,NA,481.47962,4.58992,75,900,60,370,60,1062,866,11.1,314,34,NA,NA,NA,88,20,NA,NA
"1037","105",3.45,3.22,0.014,0.03,0.045,0.27,0,0.07,0,0,0,0,0,0,NA,NA,NA,"",NA,NA,NA,481.47962,4.58992,75,900,60,370,60,1062,866,11.1,314,34,NA,NA,NA,94,20,NA,NA
"1038","105",3.45,3.22,0.014,0.03,0.045,0.27,0,0.07,0,0,0,0,0,0,NA,NA,NA,"",NA,NA,NA,481.47962,4.58992,75,900,60,370,60,1062,866,11.1,314,34,NA,NA,NA,68,60,NA,NA
"1039","105",3.45,3.22,0.014,0.03,0.045,0.27,0,0.07,0,0,0,0,0,0,NA,NA,NA,"",NA,NA,NA,481.47962,4.58992,75,900,60,370,60,1062,866,11.1,314,34,NA,NA,NA,80,60,NA,NA
"1040","105",3.45,3.22,0.014,0.03,0.045,0.27,0,0.07,0,0,0,0,0,0,NA,NA,NA,"",NA,NA,NA,481.47962,4.58992,75,900,60,370,60,1062,866,11.1,314,34,NA,NA,NA,100,60,NA,NA
"1041","105",3.45,3.22,0.014,0.03,0.045,0.27,0,0.07,0,0,0,0,0,0,NA,NA,NA,"",NA,NA,NA,481.47962,4.58992,75,900,60,370,60,1062,866,11.1,314,34,NA,NA,NA,90,100,NA,NA
"1042","105",3.45,3.22,0.014,0.03,0.045,0.27,0,0.07,0,0,0,0,0,0,NA,NA,NA,"",NA,NA,NA,481.47962,4.58992,75,900,60,370,60,1062,866,11.1,314,34,NA,NA,NA,92,100,NA,NA
"1043","105",3.45,3.22,0.014,0.03,0.045,0.27,0,0.07,0,0,0,0,0,0,NA,NA,NA,"",NA,NA,NA,481.47962,4.58992,75,900,60,370,60,1062,866,11.1,314,34,NA,NA,NA,98,100,NA,NA
"1044","105",3.45,3.22,0.014,0.03,0.045,0.27,0,0.07,0,0,0,0,0,0,NA,NA,NA,"",NA,NA,NA,481.47962,4.58992,75,900,60,370,60,1062,866,11.1,314,34,NA,NA,NA,124,100,NA,NA
"1045","105",3.45,3.22,0.014,0.03,0.045,0.27,0,0.07,0,0,0,0,0,0,NA,NA,NA,"",NA,NA,NA,481.47962,4.58992,13,900,60,370,60,1183,912,11.5,331,36,NA,NA,NA,26,-100,NA,NA
"1046","105",3.45,3.22,0.014,0.03,0.045,0.27,0,0.07,0,0,0,0,0,0,NA,NA,NA,"",NA,NA,NA,481.47962,4.58992,13,900,60,370,60,1183,912,11.5,331,36,NA,NA,NA,42,-100,NA,NA
"1047","105",3.45,3.22,0.014,0.03,0.045,0.27,0,0.07,0,0,0,0,0,0,NA,NA,NA,"",NA,NA,NA,481.47962,4.58992,13,900,60,370,60,1183,912,11.5,331,36,NA,NA,NA,62,-60,NA,NA
"1048","105",3.45,3.22,0.014,0.03,0.045,0.27,0,0.07,0,0,0,0,0,0,NA,NA,NA,"",NA,NA,NA,481.47962,4.58992,13,900,60,370,60,1183,912,11.5,331,36,NA,NA,NA,64,-60,NA,NA
"1049","105",3.45,3.22,0.014,0.03,0.045,0.27,0,0.07,0,0,0,0,0,0,NA,NA,NA,"",NA,NA,NA,481.47962,4.58992,13,900,60,370,60,1183,912,11.5,331,36,NA,NA,NA,66,-60,NA,NA
"1050","105",3.45,3.22,0.014,0.03,0.045,0.27,0,0.07,0,0,0,0,0,0,NA,NA,NA,"",NA,NA,NA,481.47962,4.58992,13,900,60,370,60,1183,912,11.5,331,36,NA,NA,NA,70,-60,NA,NA
"1051","105",3.45,3.22,0.014,0.03,0.045,0.27,0,0.07,0,0,0,0,0,0,NA,NA,NA,"",NA,NA,NA,481.47962,4.58992,13,900,60,370,60,1183,912,11.5,331,36,NA,NA,NA,60,-50,NA,NA
"1052","105",3.45,3.22,0.014,0.03,0.045,0.27,0,0.07,0,0,0,0,0,0,NA,NA,NA,"",NA,NA,NA,481.47962,4.58992,13,900,60,370,60,1183,912,11.5,331,36,NA,NA,NA,68,-50,NA,NA
"1053","105",3.45,3.22,0.014,0.03,0.045,0.27,0,0.07,0,0,0,0,0,0,NA,NA,NA,"",NA,NA,NA,481.47962,4.58992,13,900,60,370,60,1183,912,11.5,331,36,NA,NA,NA,48,-40,NA,NA
"1054","105",3.45,3.22,0.014,0.03,0.045,0.27,0,0.07,0,0,0,0,0,0,NA,NA,NA,"",NA,NA,NA,481.47962,4.58992,13,900,60,370,60,1183,912,11.5,331,36,NA,NA,NA,62,-40,NA,NA
"1055","105",3.45,3.22,0.014,0.03,0.045,0.27,0,0.07,0,0,0,0,0,0,NA,NA,NA,"",NA,NA,NA,481.47962,4.58992,13,900,60,370,60,1183,912,11.5,331,36,NA,NA,NA,66,-40,NA,NA
"1056","105",3.45,3.22,0.014,0.03,0.045,0.27,0,0.07,0,0,0,0,0,0,NA,NA,NA,"",NA,NA,NA,481.47962,4.58992,13,900,60,370,60,1183,912,11.5,331,36,NA,NA,NA,68,-40,NA,NA
"1057","105",3.45,3.22,0.014,0.03,0.045,0.27,0,0.07,0,0,0,0,0,0,NA,NA,NA,"",NA,NA,NA,481.47962,4.58992,13,900,60,370,60,1183,912,11.5,331,36,NA,NA,NA,78,-30,NA,NA
"1058","105",3.45,3.22,0.014,0.03,0.045,0.27,0,0.07,0,0,0,0,0,0,NA,NA,NA,"",NA,NA,NA,481.47962,4.58992,13,900,60,370,60,1183,912,11.5,331,36,NA,NA,NA,112,-30,NA,NA
"1059","105",3.45,3.22,0.014,0.03,0.045,0.27,0,0.07,0,0,0,0,0,0,NA,NA,NA,"",NA,NA,NA,481.47962,4.58992,13,900,60,370,60,1183,912,11.5,331,36,NA,NA,NA,94,-20,NA,NA
"1060","105",3.45,3.22,0.014,0.03,0.045,0.27,0,0.07,0,0,0,0,0,0,NA,NA,NA,"",NA,NA,NA,481.47962,4.58992,13,900,60,370,60,1183,912,11.5,331,36,NA,NA,NA,96,-20,NA,NA
"1061","105",3.45,3.22,0.014,0.03,0.045,0.27,0,0.07,0,0,0,0,0,0,NA,NA,NA,"",NA,NA,NA,481.47962,4.58992,13,900,60,370,60,1183,912,11.5,331,36,NA,NA,NA,114,-20,NA,NA
"1062","105",3.45,3.22,0.014,0.03,0.045,0.27,0,0.07,0,0,0,0,0,0,NA,NA,NA,"",NA,NA,NA,481.47962,4.58992,13,900,60,370,60,1183,912,11.5,331,36,NA,NA,NA,116,-20,NA,NA
"1063","105",3.45,3.22,0.014,0.03,0.045,0.27,0,0.07,0,0,0,0,0,0,NA,NA,NA,"",NA,NA,NA,481.47962,4.58992,13,900,60,370,60,1183,912,11.5,331,36,NA,NA,NA,82,-10,NA,NA
"1064","105",3.45,3.22,0.014,0.03,0.045,0.27,0,0.07,0,0,0,0,0,0,NA,NA,NA,"",NA,NA,NA,481.47962,4.58992,13,900,60,370,60,1183,912,11.5,331,36,NA,NA,NA,72,0,NA,NA
"1065","105",3.45,3.22,0.014,0.03,0.045,0.27,0,0.07,0,0,0,0,0,0,NA,NA,NA,"",NA,NA,NA,481.47962,4.58992,13,900,60,370,60,1183,912,11.5,331,36,NA,NA,NA,102,0,NA,NA
"1066","105",3.45,3.22,0.014,0.03,0.045,0.27,0,0.07,0,0,0,0,0,0,NA,NA,NA,"",NA,NA,NA,481.47962,4.58992,13,900,60,370,60,1183,912,11.5,331,36,NA,NA,NA,116,0,NA,NA
"1067","105",3.45,3.22,0.014,0.03,0.045,0.27,0,0.07,0,0,0,0,0,0,NA,NA,NA,"",NA,NA,NA,481.47962,4.58992,13,900,60,370,60,1183,912,11.5,331,36,NA,NA,NA,86,20,NA,NA
"1068","105",3.45,3.22,0.014,0.03,0.045,0.27,0,0.07,0,0,0,0,0,0,NA,NA,NA,"",NA,NA,NA,481.47962,4.58992,13,900,60,370,60,1183,912,11.5,331,36,NA,NA,NA,106,20,NA,NA
"1069","105",3.45,3.22,0.014,0.03,0.045,0.27,0,0.07,0,0,0,0,0,0,NA,NA,NA,"",NA,NA,NA,481.47962,4.58992,13,900,60,370,60,1183,912,11.5,331,36,NA,NA,NA,126,20,NA,NA
"1070","105",3.45,3.22,0.014,0.03,0.045,0.27,0,0.07,0,0,0,0,0,0,NA,NA,NA,"",NA,NA,NA,481.47962,4.58992,13,900,60,370,60,1183,912,11.5,331,36,NA,NA,NA,128,20,NA,NA
"1071","105",3.45,3.22,0.014,0.03,0.045,0.27,0,0.07,0,0,0,0,0,0,NA,NA,NA,"",NA,NA,NA,481.47962,4.58992,13,900,60,370,60,1183,912,11.5,331,36,NA,NA,NA,122,60,NA,NA
"1072","105",3.45,3.22,0.014,0.03,0.045,0.27,0,0.07,0,0,0,0,0,0,NA,NA,NA,"",NA,NA,NA,481.47962,4.58992,13,900,60,370,60,1183,912,11.5,331,36,NA,NA,NA,124,60,NA,NA
"1073","105",3.45,3.22,0.014,0.03,0.045,0.27,0,0.07,0,0,0,0,0,0,NA,NA,NA,"",NA,NA,NA,481.47962,4.58992,13,900,60,370,60,1183,912,11.5,331,36,NA,NA,NA,138,60,NA,NA
"1074","105",3.45,3.22,0.014,0.03,0.045,0.27,0,0.07,0,0,0,0,0,0,NA,NA,NA,"",NA,NA,NA,481.47962,4.58992,13,900,60,370,60,1183,912,11.5,331,36,NA,NA,NA,112,100,NA,NA
"1075","105",3.45,3.22,0.014,0.03,0.045,0.27,0,0.07,0,0,0,0,0,0,NA,NA,NA,"",NA,NA,NA,481.47962,4.58992,13,900,60,370,60,1183,912,11.5,331,36,NA,NA,NA,134,100,NA,NA
"1076","105",3.45,3.22,0.014,0.03,0.045,0.27,0,0.07,0,0,0,0,0,0,NA,NA,NA,"",NA,NA,NA,481.47962,4.58992,13,915,60,280,90,1595,1251,4.8,419,45,NA,NA,NA,50,-100,NA,NA
"1077","105",3.45,3.22,0.014,0.03,0.045,0.27,0,0.07,0,0,0,0,0,0,NA,NA,NA,"",NA,NA,NA,481.47962,4.58992,13,915,60,280,90,1595,1251,4.8,419,45,NA,NA,NA,60,-60,NA,NA
"1078","105",3.45,3.22,0.014,0.03,0.045,0.27,0,0.07,0,0,0,0,0,0,NA,NA,NA,"",NA,NA,NA,481.47962,4.58992,13,915,60,280,90,1595,1251,4.8,419,45,NA,NA,NA,62,-50,NA,NA
"1079","105",3.45,3.22,0.014,0.03,0.045,0.27,0,0.07,0,0,0,0,0,0,NA,NA,NA,"",NA,NA,NA,481.47962,4.58992,13,915,60,280,90,1595,1251,4.8,419,45,NA,NA,NA,64,-40,NA,NA
"1080","105",3.45,3.22,0.014,0.03,0.045,0.27,0,0.07,0,0,0,0,0,0,NA,NA,NA,"",NA,NA,NA,481.47962,4.58992,13,915,60,280,90,1595,1251,4.8,419,45,NA,NA,NA,65,-30,NA,NA
"1081","105",3.45,3.22,0.014,0.03,0.045,0.27,0,0.07,0,0,0,0,0,0,NA,NA,NA,"",NA,NA,NA,481.47962,4.58992,13,915,60,280,90,1595,1251,4.8,419,45,NA,NA,NA,65,-20,NA,NA
"1082","105",3.45,3.22,0.014,0.03,0.045,0.27,0,0.07,0,0,0,0,0,0,NA,NA,NA,"",NA,NA,NA,481.47962,4.58992,13,915,60,280,90,1595,1251,4.8,419,45,NA,NA,NA,68,-10,NA,NA
"1083","105",3.45,3.22,0.014,0.03,0.045,0.27,0,0.07,0,0,0,0,0,0,NA,NA,NA,"",NA,NA,NA,481.47962,4.58992,13,915,60,280,90,1595,1251,4.8,419,45,NA,NA,NA,69,0,NA,NA
"1084","105",3.45,3.22,0.014,0.03,0.045,0.27,0,0.07,0,0,0,0,0,0,NA,NA,NA,"",NA,NA,NA,481.47962,4.58992,13,915,60,280,90,1595,1251,4.8,419,45,NA,NA,NA,69,20,NA,NA
"1085","105",3.45,3.22,0.014,0.03,0.045,0.27,0,0.07,0,0,0,0,0,0,NA,NA,NA,"",NA,NA,NA,481.47962,4.58992,13,915,60,280,90,1595,1251,4.8,419,45,NA,NA,NA,69,60,NA,NA
"1086","105",3.45,3.22,0.014,0.03,0.045,0.27,0,0.07,0,0,0,0,0,0,NA,NA,NA,"",NA,NA,NA,481.47962,4.58992,13,915,60,280,90,1595,1251,4.8,419,45,NA,NA,NA,70,100,NA,NA
"1087","105",3.45,3.22,0.014,0.03,0.045,0.27,0,0.07,0,0,0,0,0,0,NA,NA,NA,"",NA,NA,NA,481.47962,4.58992,75,915,60,280,90,1587,1213,3.2,388,42,NA,NA,NA,20,-100,NA,NA
"1088","105",3.45,3.22,0.014,0.03,0.045,0.27,0,0.07,0,0,0,0,0,0,NA,NA,NA,"",NA,NA,NA,481.47962,4.58992,75,915,60,280,90,1587,1213,3.2,388,42,NA,NA,NA,28,-60,NA,NA
"1089","105",3.45,3.22,0.014,0.03,0.045,0.27,0,0.07,0,0,0,0,0,0,NA,NA,NA,"",NA,NA,NA,481.47962,4.58992,75,915,60,280,90,1587,1213,3.2,388,42,NA,NA,NA,30,-50,NA,NA
"1090","105",3.45,3.22,0.014,0.03,0.045,0.27,0,0.07,0,0,0,0,0,0,NA,NA,NA,"",NA,NA,NA,481.47962,4.58992,75,915,60,280,90,1587,1213,3.2,388,42,NA,NA,NA,32,-40,NA,NA
"1091","105",3.45,3.22,0.014,0.03,0.045,0.27,0,0.07,0,0,0,0,0,0,NA,NA,NA,"",NA,NA,NA,481.47962,4.58992,75,915,60,280,90,1587,1213,3.2,388,42,NA,NA,NA,35,-30,NA,NA
"1092","105",3.45,3.22,0.014,0.03,0.045,0.27,0,0.07,0,0,0,0,0,0,NA,NA,NA,"",NA,NA,NA,481.47962,4.58992,75,915,60,280,90,1587,1213,3.2,388,42,NA,NA,NA,38,-20,NA,NA
"1093","105",3.45,3.22,0.014,0.03,0.045,0.27,0,0.07,0,0,0,0,0,0,NA,NA,NA,"",NA,NA,NA,481.47962,4.58992,75,915,60,280,90,1587,1213,3.2,388,42,NA,NA,NA,40,-10,NA,NA
"1094","105",3.45,3.22,0.014,0.03,0.045,0.27,0,0.07,0,0,0,0,0,0,NA,NA,NA,"",NA,NA,NA,481.47962,4.58992,75,915,60,280,90,1587,1213,3.2,388,42,NA,NA,NA,42,0,NA,NA
"1095","105",3.45,3.22,0.014,0.03,0.045,0.27,0,0.07,0,0,0,0,0,0,NA,NA,NA,"",NA,NA,NA,481.47962,4.58992,75,915,60,280,90,1587,1213,3.2,388,42,NA,NA,NA,48,20,NA,NA
"1096","105",3.45,3.22,0.014,0.03,0.045,0.27,0,0.07,0,0,0,0,0,0,NA,NA,NA,"",NA,NA,NA,481.47962,4.58992,75,915,60,280,90,1587,1213,3.2,388,42,NA,NA,NA,58,60,NA,NA
"1097","105",3.45,3.22,0.014,0.03,0.045,0.27,0,0.07,0,0,0,0,0,0,NA,NA,NA,"",NA,NA,NA,481.47962,4.58992,75,915,60,280,90,1587,1213,3.2,388,42,NA,NA,NA,66,100,NA,NA
"1098","106/103",3.56,2.55,0.01,0.027,0.045,0.25,0.52,0,0,0,0,0,0,0,NA,NA,NA,"",NA,NA,NA,545.330599999999,5.63172,NA,NA,NA,NA,NA,NA,NA,NA,NA,NA,NA,NA,NA,NA,NA,NA,NA
"1099","107",3.56,2.55,0.01,0.027,0.045,0.25,0.52,0,0,0,0,0,0,0,NA,NA,NA,"",NA,NA,NA,545.330599999999,5.63172,NA,NA,NA,NA,NA,NA,NA,NA,NA,NA,NA,NA,NA,NA,NA,NA,NA
"1100","108",3.56,2.55,0.01,0.027,0.045,0.25,0.52,0,0,0,0,0,0,0,NA,NA,NA,"",NA,NA,NA,545.330599999999,5.63172,NA,NA,NA,NA,NA,NA,NA,NA,NA,NA,NA,NA,NA,NA,NA,NA,NA
"1101","109",3.6,2.6,0.01,0.03,0.045,0.3,0.2,0.4,0.2,0,0,0,0,0,NA,NA,NA,"",NA,NA,NA,526.220439999999,4.26796,NA,850,90,350,30,800,NA,5,379,NA,NA,NA,NA,NA,NA,NA,NA
"1102","109",3.6,2.6,0.01,0.03,0.045,0.3,0.2,0.4,0.2,0,0,0,0,0,NA,NA,NA,"",NA,NA,NA,526.220439999999,4.26796,NA,850,90,350,60,880,NA,6,362,NA,NA,NA,NA,NA,NA,NA,NA
"1103","109",3.6,2.6,0.01,0.03,0.045,0.3,0.2,0.4,0.2,0,0,0,0,0,NA,NA,NA,"",NA,NA,NA,526.220439999999,4.26796,NA,850,90,350,90,760,NA,10,362,NA,NA,NA,NA,NA,NA,NA,NA
"1104","109",3.6,2.6,0.01,0.03,0.045,0.3,0.2,0.4,0.2,0,0,0,0,0,NA,NA,NA,"",NA,NA,NA,526.220439999999,4.26796,NA,850,90,350,120,800,NA,12,371,NA,NA,NA,NA,NA,NA,NA,NA
"1105","109",3.6,2.6,0.01,0.03,0.045,0.3,0.2,0.4,0.2,0,0,0,0,0,NA,NA,NA,"",NA,NA,NA,526.220439999999,4.26796,NA,900,90,350,30,875,NA,7,371,NA,NA,NA,NA,NA,NA,NA,NA
"1106","109",3.6,2.6,0.01,0.03,0.045,0.3,0.2,0.4,0.2,0,0,0,0,0,NA,NA,NA,"",NA,NA,NA,526.220439999999,4.26796,NA,900,90,350,60,885,NA,11,371,NA,NA,NA,NA,NA,NA,NA,NA
"1107","109",3.6,2.6,0.01,0.03,0.045,0.3,0.2,0.4,0.2,0,0,0,0,0,NA,NA,NA,"",NA,NA,NA,526.220439999999,4.26796,NA,900,90,350,90,910,NA,10,371,NA,NA,NA,NA,NA,NA,NA,NA
"1108","109",3.6,2.6,0.01,0.03,0.045,0.3,0.2,0.4,0.2,0,0,0,0,0,NA,NA,NA,"",NA,NA,NA,526.220439999999,4.26796,NA,900,90,350,120,900,NA,14,362.5,NA,NA,NA,NA,NA,NA,NA,NA
"1109","109",3.6,2.6,0.01,0.03,0.045,0.3,0.2,0.4,0.2,0,0,0,0,0,NA,NA,NA,"",NA,NA,NA,526.220439999999,4.26796,NA,950,90,350,30,890,NA,7,371,NA,NA,NA,NA,NA,NA,NA,NA
"1110","109",3.6,2.6,0.01,0.03,0.045,0.3,0.2,0.4,0.2,0,0,0,0,0,NA,NA,NA,"",NA,NA,NA,526.220439999999,4.26796,NA,950,90,350,60,850,NA,11.7,362,NA,NA,NA,NA,NA,NA,NA,NA
"1111","109",3.6,2.6,0.01,0.03,0.045,0.3,0.2,0.4,0.2,0,0,0,0,0,NA,NA,NA,"",NA,NA,NA,526.220439999999,4.26796,NA,950,90,350,90,920,NA,14,362,NA,NA,NA,NA,NA,NA,NA,NA
"1112","109",3.6,2.6,0.01,0.03,0.045,0.3,0.2,0.4,0.2,0,0,0,0,0,NA,NA,NA,"",NA,NA,NA,526.220439999999,4.26796,NA,950,90,350,120,890,NA,10,336,NA,NA,NA,NA,NA,NA,NA,NA
"1113","110",3.3,2.5,0.01,0.027,0.045,0.62,3.52,1.19,0.25,0.125,0,0,0,0,NA,NA,NA,"",NA,NA,NA,762.0804,6.36883999999997,NA,950,NA,400,52,954,661,1.95,356,NA,NA,NA,NA,NA,NA,NA,NA
"1114","110",3.3,2.5,0.01,0.027,0.045,0.62,3.52,1.19,0.25,0.125,0,0,0,0,NA,NA,NA,"",NA,NA,NA,762.0804,6.36883999999997,NA,950,NA,400,52,995,649,2.4,360,NA,NA,NA,NA,NA,NA,NA,NA
"1115","110",3.3,2.5,0.01,0.027,0.045,0.62,3.52,1.19,0.25,0.125,0,0,0,0,NA,NA,NA,"",NA,NA,NA,762.0804,6.36883999999997,NA,950,NA,400,52,933,673,1.8,363,NA,NA,NA,NA,NA,NA,NA,NA
"1116","111",3.65,2.59,0.014,0.052,0.06,0.18,0.52,0,0,0,0,0,0,0,NA,NA,NA,"",NA,NA,NA,507,12.1,NA,830,60,300,8,850,660,1,232.08,NA,NA,NA,240,NA,NA,NA,NA
"1117","111",3.65,2.59,0.014,0.052,0.06,0.18,0.52,0,0,0,0,0,0,0,NA,NA,NA,"",NA,NA,NA,507,12.1,NA,830,60,300,15,700,550,1,201.51,NA,NA,NA,200,NA,NA,NA,NA
"1118","111",3.65,2.59,0.014,0.052,0.06,0.18,0.52,0,0,0,0,0,0,0,NA,NA,NA,"",NA,NA,NA,507,12.1,NA,830,60,300,30,700,550,1,201.51,NA,NA,NA,200,NA,NA,NA,NA
"1119","111",3.65,2.59,0.014,0.052,0.06,0.18,0.52,0,0,0,0,0,0,0,NA,NA,NA,"",NA,NA,NA,507,12.1,NA,830,60,300,60,660,510,1,170,NA,NA,NA,175,NA,NA,NA,NA
"1120","111",3.65,2.59,0.014,0.052,0.06,0.18,0.52,0,0,0,0,0,0,0,NA,NA,NA,"",NA,NA,NA,507,12.1,NA,830,60,300,120,650,500,1,166.23,NA,NA,NA,170,NA,NA,NA,NA
"1121","111",3.65,2.59,0.014,0.052,0.06,0.18,0.52,0,0,0,0,0,0,0,NA,NA,NA,"",NA,NA,NA,507,12.1,NA,830,60,350,8,890,600,2.5,263.54,NA,NA,NA,270,NA,NA,NA,NA
"1122","111",3.65,2.59,0.014,0.052,0.06,0.18,0.52,0,0,0,0,0,0,0,NA,NA,NA,"",NA,NA,NA,507,12.1,NA,830,60,350,15,1020,700,3,307.05,NA,NA,NA,310,NA,NA,NA,NA
"1123","111",3.65,2.59,0.014,0.052,0.06,0.18,0.52,0,0,0,0,0,0,0,NA,NA,NA,"",NA,NA,NA,507,12.1,NA,830,60,350,30,1100,780,3,328.92,NA,NA,NA,340,NA,NA,NA,NA
"1124","111",3.65,2.59,0.014,0.052,0.06,0.18,0.52,0,0,0,0,0,0,0,NA,NA,NA,"",NA,NA,NA,507,12.1,NA,830,60,350,60,1050,750,3,317.06,NA,NA,NA,325,NA,NA,NA,NA
"1125","111",3.65,2.59,0.014,0.052,0.06,0.18,0.52,0,0,0,0,0,0,0,NA,NA,NA,"",NA,NA,NA,507,12.1,NA,830,60,350,120,1100,760,3.5,317.06,NA,NA,NA,325,NA,NA,NA,NA
"1126","111",3.65,2.59,0.014,0.052,0.06,0.18,0.52,0,0,0,0,0,0,0,NA,NA,NA,"",NA,NA,NA,507,12.1,NA,830,60,400,8,640,400,7,208,NA,NA,NA,210,NA,NA,NA,NA
"1127","111",3.65,2.59,0.014,0.052,0.06,0.18,0.52,0,0,0,0,0,0,0,NA,NA,NA,"",NA,NA,NA,507,12.1,NA,830,60,400,15,600,385,7,201.51,NA,NA,NA,200,NA,NA,NA,NA
"1128","111",3.65,2.59,0.014,0.052,0.06,0.18,0.52,0,0,0,0,0,0,0,NA,NA,NA,"",NA,NA,NA,507,12.1,NA,830,60,400,30,650,400,7.5,210.03,NA,NA,NA,215,NA,NA,NA,NA
"1129","111",3.65,2.59,0.014,0.052,0.06,0.18,0.52,0,0,0,0,0,0,0,NA,NA,NA,"",NA,NA,NA,507,12.1,NA,830,60,400,60,660,420,7.5,220.26,NA,NA,NA,225,NA,NA,NA,NA
"1130","111",3.65,2.59,0.014,0.052,0.06,0.18,0.52,0,0,0,0,0,0,0,NA,NA,NA,"",NA,NA,NA,507,12.1,NA,830,60,400,120,710,450,7.5,229,NA,NA,NA,235,NA,NA,NA,NA
"1131","111",3.65,2.59,0.014,0.052,0.06,0.18,0.52,0,0,0,0,0,0,0,NA,NA,NA,"",NA,NA,NA,507,12.1,NA,860,60,350,8,1200,845,4,340.02,NA,NA,NA,350,NA,NA,NA,NA
"1132","111",3.65,2.59,0.014,0.052,0.06,0.18,0.52,0,0,0,0,0,0,0,NA,NA,NA,"",NA,NA,NA,507,12.1,NA,860,60,350,15,1210,850,4,347.41,NA,NA,NA,360,NA,NA,NA,NA
"1133","111",3.65,2.59,0.014,0.052,0.06,0.18,0.52,0,0,0,0,0,0,0,NA,NA,NA,"",NA,NA,NA,507,12.1,NA,860,60,350,30,1200,845,4,347.41,NA,NA,NA,360,NA,NA,NA,NA
"1134","111",3.65,2.59,0.014,0.052,0.06,0.18,0.52,0,0,0,0,0,0,0,NA,NA,NA,"",NA,NA,NA,507,12.1,NA,860,60,350,60,1250,900,5,358.88,NA,NA,NA,375,NA,NA,NA,NA
"1135","111",3.65,2.59,0.014,0.052,0.06,0.18,0.52,0,0,0,0,0,0,0,NA,NA,NA,"",NA,NA,NA,507,12.1,NA,860,60,350,120,1200,825,4.5,340.02,NA,NA,NA,350,NA,NA,NA,NA
"1136","111",3.65,2.59,0.014,0.052,0.06,0.18,0.52,0,0,0,0,0,0,0,NA,NA,NA,"",NA,NA,NA,507,12.1,NA,860,60,400,8,800,525,10,263.68,NA,NA,NA,265,NA,NA,NA,NA
"1137","111",3.65,2.59,0.014,0.052,0.06,0.18,0.52,0,0,0,0,0,0,0,NA,NA,NA,"",NA,NA,NA,507,12.1,NA,860,60,400,15,850,550,10,268.57,NA,NA,NA,275,NA,NA,NA,NA
"1138","111",3.65,2.59,0.014,0.052,0.06,0.18,0.52,0,0,0,0,0,0,0,NA,NA,NA,"",NA,NA,NA,507,12.1,NA,860,60,400,30,800,525,10,258.81,NA,NA,NA,260,NA,NA,NA,NA
"1139","111",3.65,2.59,0.014,0.052,0.06,0.18,0.52,0,0,0,0,0,0,0,NA,NA,NA,"",NA,NA,NA,507,12.1,NA,860,60,400,60,860,550,11,277,NA,NA,NA,285,NA,NA,NA,NA
"1140","111",3.65,2.59,0.014,0.052,0.06,0.18,0.52,0,0,0,0,0,0,0,NA,NA,NA,"",NA,NA,NA,507,12.1,NA,860,60,400,120,900,590,11,297.85,NA,NA,NA,300,NA,NA,NA,NA
"1141","111",3.65,2.59,0.014,0.052,0.06,0.18,0.52,0,0,0,0,0,0,0,NA,NA,NA,"",NA,NA,NA,507,12.1,NA,900,60,300,8,2000,1630,0,541.82,NA,NA,NA,600,NA,NA,NA,NA
"1142","111",3.65,2.59,0.014,0.052,0.06,0.18,0.52,0,0,0,0,0,0,0,NA,NA,NA,"",NA,NA,NA,507,12.1,NA,900,60,300,15,1750,1400,0,469.25,NA,NA,NA,510,NA,NA,NA,NA
"1143","111",3.65,2.59,0.014,0.052,0.06,0.18,0.52,0,0,0,0,0,0,0,NA,NA,NA,"",NA,NA,NA,507,12.1,NA,900,60,300,30,1600,1310,0,445.46,NA,NA,NA,475,NA,NA,NA,NA
"1144","111",3.65,2.59,0.014,0.052,0.06,0.18,0.52,0,0,0,0,0,0,0,NA,NA,NA,"",NA,NA,NA,507,12.1,NA,900,60,300,60,1540,1190,0,381.23,NA,NA,NA,400,NA,NA,NA,NA
"1145","111",3.65,2.59,0.014,0.052,0.06,0.18,0.52,0,0,0,0,0,0,0,NA,NA,NA,"",NA,NA,NA,507,12.1,NA,900,60,300,120,1585,1250,0,426.21,NA,NA,NA,455,NA,NA,NA,NA
"1146","111",3.65,2.59,0.014,0.052,0.06,0.18,0.52,0,0,0,0,0,0,0,NA,NA,NA,"",NA,NA,NA,507,12.1,NA,900,60,350,8,1450,1150,1,402.95,NA,NA,NA,425,NA,NA,NA,NA
"1147","111",3.65,2.59,0.014,0.052,0.06,0.18,0.52,0,0,0,0,0,0,0,NA,NA,NA,"",NA,NA,NA,507,12.1,NA,900,60,350,15,1300,950,5,381.23,NA,NA,NA,400,NA,NA,NA,NA
"1148","111",3.65,2.59,0.014,0.052,0.06,0.18,0.52,0,0,0,0,0,0,0,NA,NA,NA,"",NA,NA,NA,507,12.1,NA,900,60,350,30,1290,900,5,370.68,NA,NA,NA,385,NA,NA,NA,NA
"1149","111",3.65,2.59,0.014,0.052,0.06,0.18,0.52,0,0,0,0,0,0,0,NA,NA,NA,"",NA,NA,NA,507,12.1,NA,900,60,350,60,1250,890,5,358.88,NA,NA,NA,375,NA,NA,NA,NA
"1150","111",3.65,2.59,0.014,0.052,0.06,0.18,0.52,0,0,0,0,0,0,0,NA,NA,NA,"",NA,NA,NA,507,12.1,NA,900,60,350,120,1480,1150,2,417.48,NA,NA,NA,445,NA,NA,NA,NA
"1151","111",3.65,2.59,0.014,0.052,0.06,0.18,0.52,0,0,0,0,0,0,0,NA,NA,NA,"",NA,NA,NA,507,12.1,NA,900,60,400,8,1250,900,5,358.88,NA,NA,NA,375,NA,NA,NA,NA
"1152","111",3.65,2.59,0.014,0.052,0.06,0.18,0.52,0,0,0,0,0,0,0,NA,NA,NA,"",NA,NA,NA,507,12.1,NA,900,60,400,15,1100,750,7.5,317.06,NA,NA,NA,325,NA,NA,NA,NA
"1153","111",3.65,2.59,0.014,0.052,0.06,0.18,0.52,0,0,0,0,0,0,0,NA,NA,NA,"",NA,NA,NA,507,12.1,NA,900,60,400,30,1060,750,7.5,311.06,NA,NA,NA,315,NA,NA,NA,NA
"1154","111",3.65,2.59,0.014,0.052,0.06,0.18,0.52,0,0,0,0,0,0,0,NA,NA,NA,"",NA,NA,NA,507,12.1,NA,900,60,400,60,1050,700,7.5,307.05,NA,NA,NA,310,NA,NA,NA,NA
"1155","111",3.65,2.59,0.014,0.052,0.06,0.18,0.52,0,0,0,0,0,0,0,NA,NA,NA,"",NA,NA,NA,507,12.1,NA,900,60,400,120,1100,750,7.5,317.06,NA,NA,NA,325,NA,NA,NA,NA
"1156","112",3.56,2.55,0.01,0.027,0.045,0.25,0.52,0,0,0,0,0,0,0,NA,NA,NA,"",NA,NA,NA,545.330599999999,5.63172,NA,NA,NA,NA,NA,NA,NA,NA,NA,NA,NA,NA,NA,NA,NA,NA,NA
"1157","113",3.56,2.55,0.01,0.027,0.045,0.25,0.52,0,0,0,0,0,0,0,NA,NA,NA,"",NA,NA,NA,545.330599999999,5.63172,NA,NA,NA,NA,NA,NA,NA,NA,NA,NA,NA,NA,NA,NA,NA,NA,NA
"1158","114",3.56,2.55,0.01,0.027,0.045,0.25,0.52,0,0,0,0,0,0,0,NA,NA,NA,"",NA,NA,NA,545.330599999999,5.63172,NA,NA,NA,NA,NA,NA,NA,NA,NA,NA,NA,NA,NA,NA,NA,NA,NA
"1159","115",3.8,2.22,0.002,0.024,0.057,0.37,0.49,0.31,0,0,0,0,0,0,NA,NA,NA,"",NA,NA,NA,588.51624,6.2486,NA,900,60,400,50,976,636,11.4,NA,NA,NA,NA,NA,NA,NA,NA,NA
"1160","116",3.56,2.83,0.008,0.039,0.042,0.22,0,0,0,0,0,0,0,0,NA,NA,NA,"",NA,NA,NA,559.910419999999,6.53444000000002,NA,900,150,360,120,NA,NA,NA,374.55,NA,NA,NA,392,NA,NA,NA,NA
"1161","117",3.56,2.68,0.006,0.03,0.0305,0.29,0,0.87,0.25,0,0,0,0,0,NA,NA,NA,"",NA,NA,NA,654,4,NA,910,90,350,90,1125,800,8,341,NA,NA,NA,NA,21,101.9,NA,NA
"1162","117",3.56,2.68,0.006,0.03,0.0305,0.29,0,0.87,0.25,0,0,0,0,0,NA,NA,NA,"",NA,NA,NA,654,4,NA,910,90,370,90,1104,851,8,336,NA,NA,NA,NA,21,116.5,NA,NA
"1163","117",3.56,2.68,0.006,0.03,0.0305,0.29,0,0.87,0.25,0,0,0,0,0,NA,NA,NA,"",NA,NA,NA,654,4,NA,910,90,390,90,965,620,9,299,NA,NA,NA,NA,21,128.9,NA,NA
"1164","117",3.56,2.68,0.006,0.03,0.0305,0.29,0,0.87,0.25,0,0,0,0,0,NA,NA,NA,"",NA,NA,NA,654,4,NA,910,90,410,90,967,660,10,292,NA,NA,NA,NA,21,136.2,NA,NA
"1165","118",3.35,2.82,0,0,0.06,0,0.93,0,0,0,0,0,0,0,NA,NA,NA,"",NA,NA,NA,622.77178,6.65907999999999,NA,950,240,260,240,1165,NA,NA,342,NA,NA,NA,NA,NA,NA,NA,NA
"1166","118",3.3,2.78,0,0,0.07,0,1.05,0.75,0,0,0,0,0.012,0,NA,NA,NA,"",NA,NA,NA,692.739600000001,5.70627999999999,NA,950,240,260,240,1155,NA,NA,345,NA,NA,NA,NA,NA,NA,NA,NA
"1167","118",3.4,2.8,0,0,0.06,0,0.97,0.7,0,0,0,0,0,0.13,NA,NA,NA,"",NA,NA,NA,692.595200000001,15.0909,NA,950,240,260,240,1238,NA,NA,361,NA,NA,NA,NA,NA,NA,NA,NA
"1168","118",3.4,2.76,0,0,0.05,0,0.55,0,0,0,0,0,0,0,NA,NA,NA,"",NA,NA,NA,668.73392,6.31813999999999,NA,950,240,260,240,1085,NA,NA,298,NA,NA,NA,NA,NA,NA,NA,NA
"1169","118",3.35,2.75,0,0,0.05,0,0.45,0,0,0,0,0,0.12,0,NA,NA,NA,"",NA,NA,NA,674.3813,5.59069999999998,NA,950,240,260,240,1010,NA,NA,322,NA,NA,NA,NA,NA,NA,NA,NA
"1170","118",3.4,2.8,0,0,0.07,0,0.55,0,0,0,0,0,0,0.18,NA,NA,NA,"",NA,NA,NA,668.665800000001,15.05576,NA,950,240,260,240,1215,NA,NA,375,NA,NA,NA,NA,NA,NA,NA,NA
"1171","119",3.56,2.55,0.01,0.027,0.045,0.25,0.52,0,0,0,0,0,0,0,NA,NA,NA,"",NA,NA,NA,545.330599999999,5.63172,NA,NA,NA,NA,NA,NA,NA,NA,NA,NA,NA,NA,NA,NA,NA,NA,NA
"1172","120",3.75,2.55,0.08,0.03,0.08,0.19,1.42,0.62,0,0,0,0,0,0,257,12,NA,"",NA,NA,NA,687.938,6.96809999999999,NA,900,120,280,120,NA,NA,NA,NA,NA,NA,NA,NA,NA,NA,8.3,NA
"1173","120",3.75,2.55,0.08,0.03,0.08,0.19,1.42,0.62,0,0,0,0,0,0,257,12,NA,"",NA,NA,NA,687.938,6.96809999999999,NA,900,120,330,120,NA,NA,NA,NA,NA,NA,NA,NA,NA,NA,16.3,NA
"1174","120",3.75,2.55,0.08,0.03,0.08,0.19,1.42,0.62,0,0,0,0,0,0,257,12,NA,"",NA,NA,NA,687.938,6.96809999999999,NA,900,120,380,120,NA,NA,NA,NA,NA,NA,NA,NA,NA,NA,28.4,NA
"1175","121",3.56,2.55,0.01,0.027,0.045,0.25,0.52,0,0,0,0,0,0,0,NA,NA,NA,"",NA,NA,NA,545.330599999999,5.63172,NA,NA,NA,NA,NA,NA,NA,NA,NA,NA,NA,NA,NA,NA,NA,NA,NA
"1176","122",3.45,2.3,0,0,0.04,0.3,0.03,0.4,0,0,0,0,0,0,NA,NA,NA,"",NA,NA,NA,693.179980000001,4.41228,NA,NA,NA,300,30,872.5,154,21,NA,NA,NA,NA,NA,NA,NA,NA,NA
"1177","122",3.45,2.3,0,0,0.04,0.3,0.03,0.4,0,0,0,0,0,0,NA,NA,NA,"",NA,NA,NA,693.179980000001,4.41228,NA,NA,NA,300,60,967,170,13.51,NA,NA,NA,NA,NA,NA,NA,NA,NA
"1178","122",3.45,2.3,0,0,0.04,0.3,0.03,0.4,0,0,0,0,0,0,NA,NA,NA,"",NA,NA,NA,693.179980000001,4.41228,NA,NA,NA,300,90,745,163.9,17.45,NA,NA,NA,NA,NA,NA,NA,NA,NA
"1179","122",3.45,2.3,0,0,0.04,0.3,0.03,0.4,0,0,0,0,0,0,NA,NA,NA,"",NA,NA,NA,693.179980000001,4.41228,NA,NA,NA,300,120,715,147.7,10.05,NA,NA,NA,NA,NA,NA,NA,NA,NA
"1180","122",3.6,2.1,0,0,0.04,0.3,0.03,0,0,0,0,0,0,0,NA,NA,NA,"",NA,NA,NA,660.894200000001,5.9806,NA,NA,NA,300,30,850,175,33,NA,NA,NA,NA,NA,NA,NA,NA,NA
"1181","122",3.6,2.1,0,0,0.04,0.3,0.03,0,0,0,0,0,0,0,NA,NA,NA,"",NA,NA,NA,660.894200000001,5.9806,NA,NA,NA,300,60,942,190,15,NA,NA,NA,NA,NA,NA,NA,NA,NA
"1182","122",3.6,2.1,0,0,0.04,0.3,0.03,0,0,0,0,0,0,0,NA,NA,NA,"",NA,NA,NA,660.894200000001,5.9806,NA,NA,NA,300,90,730,190,22,NA,NA,NA,NA,NA,NA,NA,NA,NA
"1183","122",3.6,2.1,0,0,0.04,0.3,0.03,0,0,0,0,0,0,0,NA,NA,NA,"",NA,NA,NA,660.894200000001,5.9806,NA,NA,NA,300,120,685,158,19,NA,NA,NA,NA,NA,NA,NA,NA,NA
"1184","123",3.41,2.35,0.015,0.02,0.053,0.18,2.75,0.02,0,0.01,0,0,0,0,566,9.53,20.58,"",92.5,NA,NA,460.13778,6.90752,NA,840,60,375,45,1016,728,15.6,NA,NA,NA,NA,NA,14.7,23,30.32,NA
"1185","123",3.41,2.35,0.015,0.02,0.053,0.18,2.75,0.02,0,0.01,0,0,0,0,566,9.53,20.58,"",92.5,NA,NA,460.13778,6.90752,NA,840,60,375,45,1016,728,15.6,NA,NA,NA,NA,NA,10.1,-40,30.32,NA
"1186","124",3.46,2.61,0.023,0.02,0.038,0.25,0.54,0.03,0,0.04,0,0,0,0,262,9.48,32.11,"",83.5,NA,NA,542.57574,9.46967999999998,NA,840,60,375,45,952,747,10.9,NA,NA,NA,NA,NA,NA,NA,NA,NA
