Repository: danielponikowski/metal

# metallurgy-analysis
Analysis and build predictive models in metallurgy task.

File: data/dane-zeliwo-uzupelnienie_tw.csv (part 6 of 7)
"","Nr źródła","C [%]","Si [%]","S [%]","P [%]","Mg [%]","Mn [%]","Ni [%]","Cu [%]","Mo [%]","Cr [%]","Al [%]","Sn [%]","B [%]","V [%]","Wydzielenia grafitu [mm-2]","Udział wydzieleń grafitu [%]","Średnica sferoidów [μm]","Wielkość sferoidów","Nodularity [%]","Udział perlitu [%]","Udział ferrytu [%]","Rm [MPa] (as cast)","A5 [%]     (as cast)","Minimalna grubość ścianki [mm]","Temperatura austenityzacji [˚C]","Czas austenityzacji [min.]","Temperatura przemiany izotermicznej [˚C]","Czas przemiany izotermicznej [min.]","Rm [MPa]","R0,2 [MPa]","A5 [%]","Twardość Brinella [HB]","Twardość Rockwella [HRC]","Twardość Rockwella [HRA]","Twardość Rockwella [HRB]","Twardość Vickersa [HV]","Udarność Charpy [J]","Temperatura pomiaru udarności [˚C]","Udział austenitu %","Martensite volume fraction Xα'"
"1187","124",3.41,2.35,0.015,0.02,0.053,0.18,2.75,0.02,0,0.01,0,0,0,0,566,9.53,20.58,"",92.5,NA,NA,460.13778,6.90752,NA,840,60,375,45,1016,728,15.6,NA,NA,NA,NA,NA,NA,NA,NA,NA
"1188","125",3.52,3.21,0.02,0.02,0.04,0.46,0.04,0.94,0,0,0,0,0,0,120,NA,NA,"5",100,NA,NA,676.4766,7.85219999999999,NA,900,60,360,60,1168,896,16,NA,NA,NA,NA,NA,NA,NA,NA,NA
"1189","125",3.45,2.6,0.01,0.01,0.04,0.3,5,1,0,0,0,0,0,0,120,NA,NA,"5",100,NA,NA,670.1384,4.85278,NA,920,60,360,90,998,786,6.5,NA,NA,NA,NA,NA,140,80,NA,NA
"1190","125",3.45,2.6,0.01,0.01,0.04,0.3,5,1,0,0,0,0,0,0,120,NA,NA,"5",100,NA,NA,670.1384,4.85278,NA,920,60,360,90,998,786,6.5,NA,NA,NA,NA,NA,130,20,NA,NA
"1191","125",3.45,2.6,0.01,0.01,0.04,0.3,5,1,0,0,0,0,0,0,120,NA,NA,"5",100,NA,NA,670.1384,4.85278,NA,920,60,360,90,998,786,6.5,NA,NA,NA,NA,NA,100,-40,NA,NA
"1192","125",3.52,3.21,0.02,0.02,0.04,0.46,0.04,0.94,0,0,0,0,0,0,120,NA,NA,"5",100,NA,NA,676.4766,7.85219999999999,NA,900,60,360,60,1085,729,10,357,NA,NA,NA,NA,124,21,NA,NA
"1193","126",3.5,2.63,0.009,0.019,0.0471,0.318,0.042,0.055,0.0421,0.031,0.003,0.0058,0,0.001,NA,NA,NA,"",NA,NA,NA,397,27.7,NA,900,90,365,30,1111.1,816,3,NA,NA,NA,NA,NA,NA,NA,NA,NA
"1194","126",3.5,2.63,0.009,0.019,0.0471,0.318,0.042,0.055,0.0421,0.031,0.003,0.0058,0,0.001,NA,NA,NA,"",NA,NA,NA,397,27.7,NA,900,90,365,60,1089.9,784,10.6,NA,NA,NA,NA,NA,NA,NA,NA,NA
"1195","126",3.5,2.63,0.009,0.019,0.0471,0.318,0.042,0.055,0.0421,0.031,0.003,0.0058,0,0.001,NA,NA,NA,"",NA,NA,NA,397,27.7,NA,900,90,365,120,1085.7,778,12.1,NA,NA,NA,NA,NA,NA,NA,NA,NA
"1196","126",3.5,2.63,0.009,0.019,0.0471,0.318,0.042,0.055,0.0421,0.031,0.003,0.0058,0,0.001,NA,NA,NA,"",NA,NA,NA,397,27.7,NA,900,90,365,180,1105.1,810,10,NA,NA,NA,NA,NA,NA,NA,NA,NA
"1197","127",3.57,2.6,0.007,0.01,0.05,0.47,1.6,0.6,0.03,0.04,0,0,0,0,105,NA,NA,"",80,NA,NA,702.2942,9.83765999999999,NA,900,90,235,480,1420,NA,1.95,NA,NA,NA,NA,NA,25,21,NA,NA
"1198","127",3.57,2.6,0.007,0.01,0.05,0.47,1.6,0.6,0.03,0.04,0,0,0,0,105,NA,NA,"",80,NA,NA,702.2942,9.83765999999999,NA,900,90,235,360,1415,NA,1.98,NA,NA,NA,NA,NA,22,21,NA,NA
"1199","127",3.57,2.6,0.007,0.01,0.05,0.47,1.6,0.6,0.03,0.04,0,0,0,0,105,NA,NA,"",80,NA,NA,702.2942,9.83765999999999,NA,900,90,235,240,1420,NA,2,NA,NA,NA,NA,NA,10,21,NA,NA
"1200","127",3.57,2.6,0.007,0.01,0.05,0.47,1.6,0.6,0.03,0.04,0,0,0,0,105,NA,NA,"",80,NA,NA,702.2942,9.83765999999999,NA,900,90,375,120,980,NA,10.2,NA,NA,NA,NA,NA,75,21,NA,NA
"1201","127",3.57,2.6,0.007,0.01,0.05,0.47,1.6,0.6,0.03,0.04,0,0,0,0,105,NA,NA,"",80,NA,NA,702.2942,9.83765999999999,NA,900,90,375,240,940,NA,7.8,NA,NA,NA,NA,NA,80,21,NA,NA
"1202","127",3.57,2.6,0.007,0.01,0.05,0.47,1.6,0.6,0.03,0.04,0,0,0,0,105,NA,NA,"",80,NA,NA,702.2942,9.83765999999999,NA,900,90,375,360,920,NA,4,NA,NA,NA,NA,NA,50,21,NA,NA
"1203","128",3.64,2.6,0.016,0.016,0.045,0.15,0.016,0.25,0,0.019,0,0,0,0,NA,NA,25.96,"",NA,NA,NA,533.057159999998,7.86227999999999,NA,925,90,340,120,930,888,5.75,320,NA,NA,NA,NA,NA,NA,NA,NA
"1204","129",3.56,2.55,0.01,0.027,0.045,0.25,0.52,0,0,0,0,0,0,0,NA,NA,NA,"",NA,NA,NA,545.330599999999,5.63172,NA,NA,NA,NA,NA,NA,NA,NA,NA,NA,NA,NA,NA,NA,NA,NA,NA
"1205","130",3.6,2.5,0.014,0.014,0.066,0.28,0,0.45,0,0.04,0,0,0,0,77,NA,17,"",NA,NA,NA,791.966,7.43235999999997,NA,900,120,300,60,1420,1305,0.5,NA,NA,NA,NA,NA,32,21,NA,NA
"1206","130",3.6,2.5,0.014,0.014,0.066,0.28,0,0.45,0,0.04,0,0,0,0,77,NA,17,"",NA,NA,NA,791.966,7.43235999999997,NA,900,120,300,120,1430,1350,3.5,NA,NA,NA,NA,NA,60,21,NA,NA
"1207","130",3.6,2.5,0.014,0.014,0.066,0.28,0,0.45,0,0.04,0,0,0,0,77,NA,17,"",NA,NA,NA,791.966,7.43235999999997,NA,900,120,300,180,1450,1355,3.9,NA,NA,NA,NA,NA,65,21,NA,NA
"1208","130",3.6,2.5,0.014,0.014,0.066,0.28,0,0.45,0,0.04,0,0,0,0,77,NA,17,"",NA,NA,NA,791.966,7.43235999999997,NA,900,120,300,240,1495,1400,3,NA,NA,NA,NA,NA,30,21,NA,NA
"1209","130",3.6,2.5,0.014,0.014,0.066,0.28,0,0.45,0,0.04,0,0,0,0,77,NA,17,"",NA,NA,NA,791.966,7.43235999999997,NA,900,120,350,60,1150,1030,5.8,NA,NA,NA,NA,NA,72,21,NA,NA
"1210","130",3.6,2.5,0.014,0.014,0.066,0.28,0,0.45,0,0.04,0,0,0,0,77,NA,17,"",NA,NA,NA,791.966,7.43235999999997,NA,900,120,350,120,1100,1000,8,NA,NA,NA,NA,NA,105,21,NA,NA
"1211","130",3.6,2.5,0.014,0.014,0.066,0.28,0,0.45,0,0.04,0,0,0,0,77,NA,17,"",NA,NA,NA,791.966,7.43235999999997,NA,900,120,350,180,1105,1000,7,NA,NA,NA,NA,NA,90,21,NA,NA
"1212","130",3.6,2.5,0.014,0.014,0.066,0.28,0,0.45,0,0.04,0,0,0,0,77,NA,17,"",NA,NA,NA,791.966,7.43235999999997,NA,900,120,350,240,1200,1130,6,NA,NA,NA,NA,NA,75,21,NA,NA
"1213","130",3.6,2.5,0.014,0.014,0.066,0.28,0,0.45,0,0.04,0,0,0,0,77,NA,17,"",NA,NA,NA,791.966,7.43235999999997,NA,900,120,400,60,980,760,5,NA,NA,NA,NA,NA,74,21,NA,NA
"1214","130",3.6,2.5,0.014,0.014,0.066,0.28,0,0.45,0,0.04,0,0,0,0,77,NA,17,"",NA,NA,NA,791.966,7.43235999999997,NA,900,120,400,120,990,850,7,NA,NA,NA,NA,NA,87,21,NA,NA
"1215","130",3.6,2.5,0.014,0.014,0.066,0.28,0,0.45,0,0.04,0,0,0,0,77,NA,17,"",NA,NA,NA,791.966,7.43235999999997,NA,900,120,400,180,1000,850,6.1,NA,NA,NA,NA,NA,45,21,NA,NA
"1216","130",3.6,2.5,0.014,0.014,0.066,0.28,0,0.45,0,0.04,0,0,0,0,77,NA,17,"",NA,NA,NA,791.966,7.43235999999997,NA,900,120,400,240,1040,845,4.5,NA,NA,NA,NA,NA,20,21,NA,NA
"1217","131",3.56,2.55,0.01,0.027,0.045,0.25,0.52,0,0,0,0,0,0,0,NA,NA,NA,"",NA,NA,NA,545.330599999999,5.63172,NA,NA,NA,NA,NA,NA,NA,NA,NA,NA,NA,NA,NA,NA,NA,NA,NA
"1218","132",3.5,2.5,0,0,0.75,0.25,0.9,1.5,0.4,0,0,0,0,0,NA,NA,NA,"",NA,NA,NA,756.9312,5.92126,NA,900,120,270,120,725,NA,NA,311,33.5,NA,NA,NA,NA,NA,NA,NA
"1219","132",3.5,2.5,0,0,0.75,0.25,0.9,1.5,0.4,0,0,0,0,0,NA,NA,NA,"",NA,NA,NA,756.9312,5.92126,NA,900,120,290,120,500,NA,NA,322,35,NA,NA,NA,NA,NA,NA,NA
"1220","132",3.5,2.5,0,0,0.75,0.25,0.9,1.5,0.4,0,0,0,0,0,NA,NA,NA,"",NA,NA,NA,756.9312,5.92126,NA,900,120,320,120,510,NA,NA,300,32,NA,NA,NA,NA,NA,NA,NA
"1221","132",3.5,2.5,0,0,0.75,0.25,0.9,1.5,0.4,0,0,0,0,0,NA,NA,NA,"",NA,NA,NA,756.9312,5.92126,NA,900,120,350,120,500,NA,NA,380.36,41.5,NA,NA,NA,NA,NA,NA,NA
"1222","132",3.5,2.5,0,0,0.75,0.25,0.9,1.5,0.4,0,0,0,0,0,NA,NA,NA,"",NA,NA,NA,756.9312,5.92126,NA,940,120,270,120,560,NA,NA,373,40,NA,NA,NA,NA,NA,NA,NA
"1223","132",3.5,2.5,0,0,0.75,0.25,0.9,1.5,0.4,0,0,0,0,0,NA,NA,NA,"",NA,NA,NA,756.9312,5.92126,NA,940,120,290,120,500,NA,NA,317.77,34.5,NA,NA,NA,NA,NA,NA,NA
"1224","132",3.5,2.5,0,0,0.75,0.25,0.9,1.5,0.4,0,0,0,0,0,NA,NA,NA,"",NA,NA,NA,756.9312,5.92126,NA,940,120,320,120,650,NA,NA,375,41,NA,NA,NA,NA,NA,NA,NA
"1225","132",3.5,2.5,0,0,0.75,0.25,0.9,1.5,0.4,0,0,0,0,0,NA,NA,NA,"",NA,NA,NA,756.9312,5.92126,NA,940,120,350,120,500,NA,NA,375,41,NA,NA,NA,NA,NA,NA,NA
"1226","132",3.5,2.5,0,0,0.73,0.25,0.9,0.8,0.4,0,0,0,0,0,NA,NA,NA,"",NA,NA,NA,758.731,5.92626,NA,900,120,270,120,725,NA,NA,450.45,47.5,NA,NA,NA,NA,NA,NA,NA
"1227","132",3.5,2.5,0,0,0.73,0.25,0.9,0.8,0.4,0,0,0,0,0,NA,NA,NA,"",NA,NA,NA,758.731,5.92626,NA,900,120,290,120,745,NA,NA,417.27,44.5,NA,NA,NA,NA,NA,NA,NA
"1228","132",3.5,2.5,0,0,0.73,0.25,0.9,0.8,0.4,0,0,0,0,0,NA,NA,NA,"",NA,NA,NA,758.731,5.92626,NA,900,120,320,120,780,NA,NA,375,41,NA,NA,NA,NA,NA,NA,NA
"1229","132",3.5,2.5,0,0,0.73,0.25,0.9,0.8,0.4,0,0,0,0,0,NA,NA,NA,"",NA,NA,NA,758.731,5.92626,NA,900,120,350,120,750,NA,NA,336.24,36.5,NA,NA,NA,NA,NA,NA,NA
"1230","132",3.5,2.5,0,0,0.73,0.25,0.9,0.8,0.4,0,0,0,0,0,NA,NA,NA,"",NA,NA,NA,758.731,5.92626,NA,940,120,270,120,670,NA,NA,450.45,47.5,NA,NA,NA,NA,NA,NA,NA
"1231","132",3.5,2.5,0,0,0.73,0.25,0.9,0.8,0.4,0,0,0,0,0,NA,NA,NA,"",NA,NA,NA,758.731,5.92626,NA,940,120,290,120,790,NA,NA,375,41,NA,NA,NA,NA,NA,NA,NA
"1232","132",3.5,2.5,0,0,0.73,0.25,0.9,0.8,0.4,0,0,0,0,0,NA,NA,NA,"",NA,NA,NA,758.731,5.92626,NA,940,120,320,120,750,NA,NA,402,43,NA,NA,NA,NA,NA,NA,NA
"1233","132",3.5,2.5,0,0,0.73,0.25,0.9,0.8,0.4,0,0,0,0,0,NA,NA,NA,"",NA,NA,NA,758.731,5.92626,NA,940,120,350,120,650,NA,NA,375,41,NA,NA,NA,NA,NA,NA,NA
"1234","133",3.45,2.48,0.012,0.013,0.05,0.4,1.5,0.3,0.5,0,0,0,0,0,NA,NA,NA,"",NA,NA,NA,491.962639999999,6.83713999999999,NA,927,120,260,120,1446.4,1126.2,2.6,443.7,46.9,NA,NA,NA,NA,NA,11.5,NA
"1235","133",3.45,2.48,0.012,0.013,0.05,0.4,1.5,0.3,0.5,0,0,0,0,0,NA,NA,NA,"",NA,NA,NA,491.962639999999,6.83713999999999,NA,927,120,316,120,1264.1,1031.3,4.4,376.63,41.2,NA,NA,NA,NA,NA,20,NA
"1236","133",3.45,2.48,0.012,0.013,0.05,0.4,1.5,0.3,0.5,0,0,0,0,0,NA,NA,NA,"",NA,NA,NA,491.962639999999,6.83713999999999,NA,927,120,385,120,1061.2,776.1,13.7,278.02,30.1,NA,NA,NA,NA,NA,37,NA
"1237","134",3.66,2.23,0.015,0.024,0.047,0.26,1.02,0.66,0.26,0,0,0,0,0,155,7.6,NA,"6 i 7",95,75.4,24.6,801.928,6.70238000000001,NA,870,120,315,5,NA,NA,NA,NA,NA,NA,NA,NA,NA,NA,NA,55
"1238","134",3.66,2.23,0.015,0.024,0.047,0.26,1.02,0.66,0.26,0,0,0,0,0,155,7.6,NA,"6 i 7",95,75.4,24.6,801.928,6.70238000000001,NA,870,120,315,15,NA,NA,NA,NA,NA,NA,NA,NA,NA,NA,NA,16
"1239","134",3.66,2.23,0.015,0.024,0.047,0.26,1.02,0.66,0.26,0,0,0,0,0,155,7.6,NA,"6 i 7",95,75.4,24.6,801.928,6.70238000000001,NA,870,120,315,30,NA,NA,NA,NA,NA,NA,NA,NA,NA,NA,NA,7
"1240","134",3.66,2.23,0.015,0.024,0.047,0.26,1.02,0.66,0.26,0,0,0,0,0,155,7.6,NA,"6 i 7",95,75.4,24.6,801.928,6.70238000000001,NA,870,120,315,60,NA,NA,NA,NA,NA,NA,NA,NA,NA,NA,NA,3
"1241","134",3.66,2.23,0.015,0.024,0.047,0.26,1.02,0.66,0.26,0,0,0,0,0,155,7.6,NA,"6 i 7",95,75.4,24.6,801.928,6.70238000000001,NA,870,120,315,90,NA,NA,NA,NA,NA,NA,NA,NA,NA,NA,NA,0
"1242","134",3.66,2.23,0.015,0.024,0.047,0.26,1.02,0.66,0.26,0,0,0,0,0,155,7.6,NA,"6 i 7",95,75.4,24.6,801.928,6.70238000000001,NA,870,120,315,120,NA,NA,NA,NA,NA,NA,NA,NA,NA,NA,NA,0
"1243","134",3.66,2.23,0.015,0.024,0.047,0.26,1.02,0.66,0.26,0,0,0,0,0,155,7.6,NA,"6 i 7",95,75.4,24.6,801.928,6.70238000000001,NA,870,120,315,240,NA,NA,NA,NA,NA,NA,NA,NA,NA,NA,NA,0
"1244","134",3.66,2.23,0.015,0.024,0.047,0.26,1.02,0.66,0.26,0,0,0,0,0,155,7.6,NA,"6 i 7",95,75.4,24.6,801.928,6.70238000000001,NA,870,120,370,5,NA,NA,NA,NA,NA,NA,NA,NA,NA,NA,NA,64
"1245","134",3.66,2.23,0.015,0.024,0.047,0.26,1.02,0.66,0.26,0,0,0,0,0,155,7.6,NA,"6 i 7",95,75.4,24.6,801.928,6.70238000000001,NA,870,120,370,15,NA,NA,NA,NA,NA,NA,NA,NA,NA,NA,NA,15
"1246","134",3.66,2.23,0.015,0.024,0.047,0.26,1.02,0.66,0.26,0,0,0,0,0,155,7.6,NA,"6 i 7",95,75.4,24.6,801.928,6.70238000000001,NA,870,120,370,30,NA,NA,NA,NA,NA,NA,NA,NA,NA,NA,NA,6
"1247","134",3.66,2.23,0.015,0.024,0.047,0.26,1.02,0.66,0.26,0,0,0,0,0,155,7.6,NA,"6 i 7",95,75.4,24.6,801.928,6.70238000000001,NA,870,120,370,60,NA,NA,NA,NA,NA,NA,NA,NA,NA,NA,NA,0
"1248","134",3.66,2.23,0.015,0.024,0.047,0.26,1.02,0.66,0.26,0,0,0,0,0,155,7.6,NA,"6 i 7",95,75.4,24.6,801.928,6.70238000000001,NA,870,120,370,90,NA,NA,NA,NA,NA,NA,NA,NA,NA,NA,NA,0
"1249","134",3.66,2.23,0.015,0.024,0.047,0.26,1.02,0.66,0.26,0,0,0,0,0,155,7.6,NA,"6 i 7",95,75.4,24.6,801.928,6.70238000000001,NA,870,120,370,120,NA,NA,NA,NA,NA,NA,NA,NA,NA,NA,NA,0
"1250","134",3.66,2.23,0.015,0.024,0.047,0.26,1.02,0.66,0.26,0,0,0,0,0,155,7.6,NA,"6 i 7",95,75.4,24.6,801.928,6.70238000000001,NA,870,120,370,240,NA,NA,NA,NA,NA,NA,NA,NA,NA,NA,NA,0
"1251","135",3.73,2.55,0.023,0.045,0.044,0.3,1.25,1.03,0.18,0.032,0,0,0,0,100.6,8.8,34,"",95.2,NA,NA,785.803,8.14727999999999,NA,900,60,300,60,1000,730,12,277,NA,NA,NA,NA,47,-60,NA,NA
"1252","135",3.73,2.55,0.023,0.045,0.044,0.3,1.25,1.03,0.18,0.032,0,0,0,0,100.6,8.8,34,"",95.2,NA,NA,785.803,8.14727999999999,NA,900,60,300,60,1000,730,12,277,NA,NA,NA,NA,48,-60,NA,NA
"1253","135",3.73,2.55,0.023,0.045,0.044,0.3,1.25,1.03,0.18,0.032,0,0,0,0,100.6,8.8,34,"",95.2,NA,NA,785.803,8.14727999999999,NA,900,60,300,60,1000,730,12,277,NA,NA,NA,NA,49,-60,NA,NA
"1254","135",3.73,2.55,0.023,0.045,0.044,0.3,1.25,1.03,0.18,0.032,0,0,0,0,100.6,8.8,34,"",95.2,NA,NA,785.803,8.14727999999999,NA,900,60,300,60,1000,730,12,277,NA,NA,NA,NA,42,-40,NA,NA
"1255","135",3.73,2.55,0.023,0.045,0.044,0.3,1.25,1.03,0.18,0.032,0,0,0,0,100.6,8.8,34,"",95.2,NA,NA,785.803,8.14727999999999,NA,900,60,300,60,1000,730,12,277,NA,NA,NA,NA,58,-40,NA,NA
"1256","135",3.73,2.55,0.023,0.045,0.044,0.3,1.25,1.03,0.18,0.032,0,0,0,0,100.6,8.8,34,"",95.2,NA,NA,785.803,8.14727999999999,NA,900,60,300,60,1000,730,12,277,NA,NA,NA,NA,72,-40,NA,NA
"1257","135",3.73,2.55,0.023,0.045,0.044,0.3,1.25,1.03,0.18,0.032,0,0,0,0,100.6,8.8,34,"",95.2,NA,NA,785.803,8.14727999999999,NA,900,60,300,60,1000,730,12,277,NA,NA,NA,NA,74,-20,NA,NA
"1258","135",3.73,2.55,0.023,0.045,0.044,0.3,1.25,1.03,0.18,0.032,0,0,0,0,100.6,8.8,34,"",95.2,NA,NA,785.803,8.14727999999999,NA,900,60,300,60,1000,730,12,277,NA,NA,NA,NA,76,-20,NA,NA
"1259","135",3.73,2.55,0.023,0.045,0.044,0.3,1.25,1.03,0.18,0.032,0,0,0,0,100.6,8.8,34,"",95.2,NA,NA,785.803,8.14727999999999,NA,900,60,300,60,1000,730,12,277,NA,NA,NA,NA,90,-20,NA,NA
"1260","135",3.73,2.55,0.023,0.045,0.044,0.3,1.25,1.03,0.18,0.032,0,0,0,0,100.6,8.8,34,"",95.2,NA,NA,785.803,8.14727999999999,NA,900,60,300,60,1000,730,12,277,NA,NA,NA,NA,98,0,NA,NA
"1261","135",3.73,2.55,0.023,0.045,0.044,0.3,1.25,1.03,0.18,0.032,0,0,0,0,100.6,8.8,34,"",95.2,NA,NA,785.803,8.14727999999999,NA,900,60,300,60,1000,730,12,277,NA,NA,NA,NA,108,0,NA,NA
"1262","135",3.73,2.55,0.023,0.045,0.044,0.3,1.25,1.03,0.18,0.032,0,0,0,0,100.6,8.8,34,"",95.2,NA,NA,785.803,8.14727999999999,NA,900,60,300,60,1000,730,12,277,NA,NA,NA,NA,92,25,NA,NA
"1263","135",3.73,2.55,0.023,0.045,0.044,0.3,1.25,1.03,0.18,0.032,0,0,0,0,100.6,8.8,34,"",95.2,NA,NA,785.803,8.14727999999999,NA,900,60,300,60,1000,730,12,277,NA,NA,NA,NA,102,25,NA,NA
"1264","135",3.73,2.55,0.023,0.045,0.044,0.3,1.25,1.03,0.18,0.032,0,0,0,0,100.6,8.8,34,"",95.2,NA,NA,785.803,8.14727999999999,NA,900,60,300,60,1000,730,12,277,NA,NA,NA,NA,106,42,NA,NA
"1265","135",3.73,2.55,0.023,0.045,0.044,0.3,1.25,1.03,0.18,0.032,0,0,0,0,100.6,8.8,34,"",95.2,NA,NA,785.803,8.14727999999999,NA,900,60,300,60,1000,730,12,277,NA,NA,NA,NA,108,42,NA,NA
"1266","135",3.73,2.55,0.023,0.045,0.044,0.3,1.25,1.03,0.18,0.032,0,0,0,0,100.6,8.8,34,"",95.2,NA,NA,785.803,8.14727999999999,NA,900,60,300,60,1000,730,12,277,NA,NA,NA,NA,106,75,NA,NA
"1267","135",3.73,2.55,0.023,0.045,0.044,0.3,1.25,1.03,0.18,0.032,0,0,0,0,100.6,8.8,34,"",95.2,NA,NA,785.803,8.14727999999999,NA,900,60,300,60,1000,730,12,277,NA,NA,NA,NA,108,75,NA,NA
"1268","135",3.73,2.55,0.023,0.045,0.044,0.3,1.25,1.03,0.18,0.032,0,0,0,0,100.6,8.8,34,"",95.2,NA,NA,785.803,8.14727999999999,NA,900,60,300,60,1000,730,12,277,NA,NA,NA,NA,110,100,NA,NA
"1269","135",3.73,2.55,0.023,0.045,0.044,0.3,1.25,1.03,0.18,0.032,0,0,0,0,100.6,8.8,34,"",95.2,NA,NA,785.803,8.14727999999999,NA,900,60,300,60,1000,730,12,277,NA,NA,NA,NA,112,100,NA,NA
"1270","135",3.73,2.55,0.023,0.045,0.044,0.3,1.25,1.03,0.18,0.032,0,0,0,0,155.3,9.6,29,"",96.3,NA,NA,785.803,8.14727999999999,NA,900,60,365,60,625,500,4,329,NA,NA,NA,NA,12,-60,NA,NA
"1271","135",3.73,2.55,0.023,0.045,0.044,0.3,1.25,1.03,0.18,0.032,0,0,0,0,155.3,9.6,29,"",96.3,NA,NA,785.803,8.14727999999999,NA,900,60,365,60,625,500,4,329,NA,NA,NA,NA,16,-60,NA,NA
"1272","135",3.73,2.55,0.023,0.045,0.044,0.3,1.25,1.03,0.18,0.032,0,0,0,0,155.3,9.6,29,"",96.3,NA,NA,785.803,8.14727999999999,NA,900,60,365,60,625,500,4,329,NA,NA,NA,NA,20,-60,NA,NA
"1273","135",3.73,2.55,0.023,0.045,0.044,0.3,1.25,1.03,0.18,0.032,0,0,0,0,155.3,9.6,29,"",96.3,NA,NA,785.803,8.14727999999999,NA,900,60,365,60,625,500,4,329,NA,NA,NA,NA,21,-40,NA,NA
"1274","135",3.73,2.55,0.023,0.045,0.044,0.3,1.25,1.03,0.18,0.032,0,0,0,0,155.3,9.6,29,"",96.3,NA,NA,785.803,8.14727999999999,NA,900,60,365,60,625,500,4,329,NA,NA,NA,NA,22,-20,NA,NA
"1275","135",3.73,2.55,0.023,0.045,0.044,0.3,1.25,1.03,0.18,0.032,0,0,0,0,155.3,9.6,29,"",96.3,NA,NA,785.803,8.14727999999999,NA,900,60,365,60,625,500,4,329,NA,NA,NA,NA,24,-20,NA,NA
"1276","135",3.73,2.55,0.023,0.045,0.044,0.3,1.25,1.03,0.18,0.032,0,0,0,0,155.3,9.6,29,"",96.3,NA,NA,785.803,8.14727999999999,NA,900,60,365,60,625,500,4,329,NA,NA,NA,NA,28,-20,NA,NA
"1277","135",3.73,2.55,0.023,0.045,0.044,0.3,1.25,1.03,0.18,0.032,0,0,0,0,155.3,9.6,29,"",96.3,NA,NA,785.803,8.14727999999999,NA,900,60,365,60,625,500,4,329,NA,NA,NA,NA,28,0,NA,NA
"1278","135",3.73,2.55,0.023,0.045,0.044,0.3,1.25,1.03,0.18,0.032,0,0,0,0,155.3,9.6,29,"",96.3,NA,NA,785.803,8.14727999999999,NA,900,60,365,60,625,500,4,329,NA,NA,NA,NA,29,0,NA,NA
"1279","135",3.73,2.55,0.023,0.045,0.044,0.3,1.25,1.03,0.18,0.032,0,0,0,0,155.3,9.6,29,"",96.3,NA,NA,785.803,8.14727999999999,NA,900,60,365,60,625,500,4,329,NA,NA,NA,NA,36,0,NA,NA
"1280","135",3.73,2.55,0.023,0.045,0.044,0.3,1.25,1.03,0.18,0.032,0,0,0,0,155.3,9.6,29,"",96.3,NA,NA,785.803,8.14727999999999,NA,900,60,365,60,625,500,4,329,NA,NA,NA,NA,38,25,NA,NA
"1281","135",3.73,2.55,0.023,0.045,0.044,0.3,1.25,1.03,0.18,0.032,0,0,0,0,155.3,9.6,29,"",96.3,NA,NA,785.803,8.14727999999999,NA,900,60,365,60,625,500,4,329,NA,NA,NA,NA,40,25,NA,NA
"1282","135",3.73,2.55,0.023,0.045,0.044,0.3,1.25,1.03,0.18,0.032,0,0,0,0,155.3,9.6,29,"",96.3,NA,NA,785.803,8.14727999999999,NA,900,60,365,60,625,500,4,329,NA,NA,NA,NA,41,42,NA,NA
"1283","135",3.73,2.55,0.023,0.045,0.044,0.3,1.25,1.03,0.18,0.032,0,0,0,0,155.3,9.6,29,"",96.3,NA,NA,785.803,8.14727999999999,NA,900,60,365,60,625,500,4,329,NA,NA,NA,NA,44,42,NA,NA
"1284","135",3.73,2.55,0.023,0.045,0.044,0.3,1.25,1.03,0.18,0.032,0,0,0,0,155.3,9.6,29,"",96.3,NA,NA,785.803,8.14727999999999,NA,900,60,365,60,625,500,4,329,NA,NA,NA,NA,45,75,NA,NA
"1285","135",3.73,2.55,0.023,0.045,0.044,0.3,1.25,1.03,0.18,0.032,0,0,0,0,155.3,9.6,29,"",96.3,NA,NA,785.803,8.14727999999999,NA,900,60,365,60,625,500,4,329,NA,NA,NA,NA,47,75,NA,NA
"1286","135",3.73,2.55,0.023,0.045,0.044,0.3,1.25,1.03,0.18,0.032,0,0,0,0,155.3,9.6,29,"",96.3,NA,NA,785.803,8.14727999999999,NA,900,60,365,60,625,500,4,329,NA,NA,NA,NA,42,100,NA,NA
"1287","135",3.73,2.55,0.023,0.045,0.044,0.3,1.25,1.03,0.18,0.032,0,0,0,0,155.3,9.6,29,"",96.3,NA,NA,785.803,8.14727999999999,NA,900,60,365,60,625,500,4,329,NA,NA,NA,NA,47,100,NA,NA
"1288","135",3.73,2.55,0.023,0.045,0.044,0.3,1.25,1.03,0.18,0.032,0,0,0,0,155.3,9.6,29,"",96.3,NA,NA,785.803,8.14727999999999,NA,900,60,365,60,625,500,4,329,NA,NA,NA,NA,48,100,NA,NA
"1289","136",3.55,2.78,0.004,0.054,0,0.13,0,0,0,0,0,0,0,0,NA,NA,NA,"",NA,NA,NA,538.736699999999,7.66327999999998,NA,900,90,250,60,1390,NA,NA,520,NA,NA,NA,NA,NA,NA,NA,NA
"1290","136",3.55,2.78,0.004,0.054,0,0.13,0,0,0,0,0,0,0,0,NA,NA,NA,"",NA,NA,NA,538.736699999999,7.66327999999998,NA,900,90,250,120,1470,NA,NA,510,NA,NA,NA,NA,NA,NA,NA,NA
"1291","136",3.55,2.78,0.004,0.054,0,0.13,0,0,0,0,0,0,0,0,NA,NA,NA,"",NA,NA,NA,538.736699999999,7.66327999999998,NA,900,90,250,180,1420,NA,NA,515,NA,NA,NA,NA,NA,NA,NA,NA
"1292","136",3.55,2.78,0.004,0.054,0,0.13,0,0,0,0,0,0,0,0,NA,NA,NA,"",NA,NA,NA,538.736699999999,7.66327999999998,NA,900,90,300,60,1350,NA,NA,380,NA,NA,NA,NA,NA,NA,NA,NA
"1293","136",3.55,2.78,0.004,0.054,0,0.13,0,0,0,0,0,0,0,0,NA,NA,NA,"",NA,NA,NA,538.736699999999,7.66327999999998,NA,900,90,300,120,1415,NA,NA,350,NA,NA,NA,NA,NA,NA,NA,NA
"1294","136",3.55,2.78,0.004,0.054,0,0.13,0,0,0,0,0,0,0,0,NA,NA,NA,"",NA,NA,NA,538.736699999999,7.66327999999998,NA,900,90,300,180,1270,NA,NA,360,NA,NA,NA,NA,NA,NA,NA,NA
"1295","136",3.55,2.78,0.004,0.054,0,0.13,0,0,0,0,0,0,0,0,NA,NA,NA,"",NA,NA,NA,538.736699999999,7.66327999999998,NA,900,90,350,60,1140,NA,NA,450,NA,NA,NA,NA,NA,NA,NA,NA
"1296","136",3.55,2.78,0.004,0.054,0,0.13,0,0,0,0,0,0,0,0,NA,NA,NA,"",NA,NA,NA,538.736699999999,7.66327999999998,NA,900,90,350,120,1130,NA,NA,440,NA,NA,NA,NA,NA,NA,NA,NA
"1297","136",3.55,2.78,0.004,0.054,0,0.13,0,0,0,0,0,0,0,0,NA,NA,NA,"",NA,NA,NA,538.736699999999,7.66327999999998,NA,900,90,350,180,1205,NA,NA,445,NA,NA,NA,NA,NA,NA,NA,NA
"1298","137",3.6,2.7,0.07,0.02,0.045,0.1,0,0,0,0,0,0,0,0,NA,NA,NA,"",NA,NA,NA,495.3,6.5273,NA,900,60,270,60,938.8,NA,NA,NA,NA,NA,NA,NA,NA,NA,NA,NA
"1299","137",3.6,2.7,0.07,0.02,0.045,0.1,0,0,0,0,0,0,0,0,NA,NA,NA,"",NA,NA,NA,495.3,6.5273,NA,900,60,370,60,698,NA,NA,NA,NA,NA,NA,NA,NA,NA,NA,NA
"1300","137",3.5,2.9,0.09,0.03,0.045,0.2,0,0.5,0,0,0,0,0,0,NA,NA,NA,"",NA,NA,NA,517.6,6.15538000000002,NA,900,60,270,60,988.8,NA,NA,NA,NA,NA,NA,NA,NA,NA,NA,NA
"1301","137",3.5,2.9,0.09,0.03,0.045,0.2,0,0.5,0,0,0,0,0,0,NA,NA,NA,"",NA,NA,NA,517.6,6.15538000000002,NA,900,60,370,60,816.7,NA,NA,NA,NA,NA,NA,NA,NA,NA,NA,NA
"1302","137",3.7,2.6,0.08,0.02,0.045,0.1,0,1,0,0,0,0,0,0,NA,NA,NA,"",NA,NA,NA,581.7,6.23068000000001,NA,900,60,270,60,1096.1,NA,NA,NA,NA,NA,NA,NA,NA,NA,NA,NA
"1303","137",3.7,2.6,0.08,0.02,0.045,0.1,0,1,0,0,0,0,0,0,NA,NA,NA,"",NA,NA,NA,581.7,6.23068000000001,NA,900,60,370,60,828.3,NA,NA,NA,NA,NA,NA,NA,NA,NA,NA,NA
"1304","137",3.9,2.7,0.09,0.02,0.045,0.2,0,1.5,0,0,0,0,0,0,NA,NA,NA,"",NA,NA,NA,705.7,6.56784000000001,NA,900,60,270,60,1222.4,NA,NA,NA,NA,NA,NA,NA,NA,NA,NA,NA
"1305","137",3.9,2.7,0.09,0.02,0.045,0.2,0,1.5,0,0,0,0,0,0,NA,NA,NA,"",NA,NA,NA,705.7,6.56784000000001,NA,900,60,370,60,911.6,NA,NA,NA,NA,NA,NA,NA,NA,NA,NA,NA
"1306","137",3.6,2.7,0.08,0.02,0.045,0.1,0,0,0,0,0,0,0,0,NA,NA,NA,"",NA,NA,NA,495.3,6.5273,NA,900,60,270,60,938.8,NA,NA,NA,NA,NA,NA,NA,NA,NA,NA,NA
"1307","137",3.6,2.7,0.08,0.02,0.045,0.1,0,0,0,0,0,0,0,0,NA,NA,NA,"",NA,NA,NA,495.3,6.5273,NA,900,60,370,60,698,NA,NA,NA,NA,NA,NA,NA,NA,NA,NA,NA
"1308","137",3.7,2.8,0.09,0.02,0.045,0.2,1,0,0,0,0,0,0,0,NA,NA,NA,"",NA,NA,NA,552.4,10.78944,NA,900,60,270,60,970.5,NA,NA,NA,NA,NA,NA,NA,NA,NA,NA,NA
"1309","137",3.7,2.8,0.09,0.02,0.045,0.2,1,0,0,0,0,0,0,0,NA,NA,NA,"",NA,NA,NA,552.4,10.78944,NA,900,60,370,60,721.18,NA,NA,NA,NA,NA,NA,NA,NA,NA,NA,NA
"1310","137",3.7,2.7,0.08,0.02,0.045,0.2,2,0,0,0,0,0,0,0,NA,NA,NA,"",NA,NA,NA,575.3,10.78944,NA,900,60,270,60,979.7,NA,NA,NA,NA,NA,NA,NA,NA,NA,NA,NA
"1311","137",3.7,2.7,0.08,0.02,0.045,0.2,2,0,0,0,0,0,0,0,NA,NA,NA,"",NA,NA,NA,575.3,10.78944,NA,900,60,370,60,732.8,NA,NA,NA,NA,NA,NA,NA,NA,NA,NA,NA
"1312","137",3.8,2.7,0.08,0.02,0.045,0.2,3,0,0,0,0,0,0,0,NA,NA,NA,"",NA,NA,NA,628.2,11.12784,NA,900,60,270,60,1082.5,NA,NA,NA,NA,NA,NA,NA,NA,NA,NA,NA
"1313","137",3.8,2.7,0.08,0.02,0.045,0.2,3,0,0,0,0,0,0,0,NA,NA,NA,"",NA,NA,NA,628.2,11.12784,NA,900,60,370,60,917.7,NA,NA,NA,NA,NA,NA,NA,NA,NA,NA,NA
"1314","137",3.8,2.9,0.07,0.03,0.045,0.2,0,0,0,0,0,0,0,0,NA,NA,NA,"",NA,NA,NA,495.3,11.17,NA,900,60,270,60,938.8,NA,NA,NA,NA,NA,NA,NA,NA,NA,NA,NA
"1315","137",3.8,2.9,0.07,0.03,0.045,0.2,0,0,0,0,0,0,0,0,NA,NA,NA,"",NA,NA,NA,495.3,11.17,NA,900,60,370,60,698,NA,NA,NA,NA,NA,NA,NA,NA,NA,NA,NA
"1316","137",3.7,2.7,0.09,0.02,0.045,0.1,1,0.5,0,0,0,0,0,0,NA,NA,NA,"",NA,NA,NA,544,6.7711,NA,900,60,270,60,1034.3,NA,NA,NA,NA,NA,NA,NA,NA,NA,NA,NA
"1317","137",3.7,2.7,0.09,0.02,0.045,0.1,1,0.5,0,0,0,0,0,0,NA,NA,NA,"",NA,NA,NA,544,6.7711,NA,900,60,370,60,715.7,NA,NA,NA,NA,NA,NA,NA,NA,NA,NA,NA
"1318","137",3.6,2.8,0.08,0.02,0.045,0.1,2,1,0,0,0,0,0,0,NA,NA,NA,"",NA,NA,NA,552.7,6.90222000000002,NA,900,60,270,60,1055.3,NA,NA,NA,NA,NA,NA,NA,NA,NA,NA,NA
"1319","137",3.6,2.8,0.08,0.02,0.045,0.1,2,1,0,0,0,0,0,0,NA,NA,NA,"",NA,NA,NA,552.7,6.90222000000002,NA,900,60,370,60,738.7,NA,NA,NA,NA,NA,NA,NA,NA,NA,NA,NA
"1320","137",3.8,2.9,0.08,0.02,0.045,0.2,3,1.5,0,0,0,0,0,0,NA,NA,NA,"",NA,NA,NA,576.8,6.96048000000001,NA,900,60,270,60,1164.1,NA,NA,NA,NA,NA,NA,NA,NA,NA,NA,NA
"1321","137",3.8,2.9,0.08,0.02,0.045,0.2,3,1.5,0,0,0,0,0,0,NA,NA,NA,"",NA,NA,NA,576.8,6.96048000000001,NA,900,60,370,60,787.3,NA,NA,NA,NA,NA,NA,NA,NA,NA,NA,NA
"1322","137",3.71,2.45,0.008,0.016,0.064,0.111,0.029,0.016,0.002,0.027,0.019,0.001,0,0.008,377,NA,NA,"",81,NA,NA,537.21,11.14864,NA,900,60,270,60,1359.19,NA,NA,NA,NA,NA,NA,NA,NA,NA,NA,NA
"1323","137",3.71,2.45,0.008,0.016,0.064,0.111,0.029,0.016,0.002,0.027,0.019,0.001,0,0.008,377,NA,NA,"",81,NA,NA,537.21,11.14864,NA,900,60,370,60,901.82,NA,NA,NA,NA,NA,NA,NA,NA,NA,NA,NA
"1324","137",3.45,2.75,0.006,0.022,0.071,0.105,0.028,0.015,0.001,0.028,0.018,0.001,0,0.008,444,NA,NA,"",83,NA,NA,562.7,17.8594,NA,900,60,270,60,1454.69,NA,NA,NA,NA,NA,NA,NA,NA,NA,NA,NA
"1325","137",3.45,2.75,0.006,0.022,0.071,0.105,0.028,0.015,0.001,0.028,0.018,0.001,0,0.008,444,NA,NA,"",83,NA,NA,562.7,17.8594,NA,900,60,370,60,974.68,NA,NA,NA,NA,NA,NA,NA,NA,NA,NA,NA
"1326","137",3.4,2.63,0.008,0.021,0.058,0.107,0.029,0.016,0.001,0.026,0.017,0.001,0,0.007,448,NA,NA,"",81,NA,NA,594.85,24.9932600000001,NA,900,60,270,60,1542.13,NA,NA,NA,NA,NA,NA,NA,NA,NA,NA,NA
"1327","137",3.4,2.63,0.008,0.021,0.058,0.107,0.029,0.016,0.001,0.026,0.017,0.001,0,0.007,448,NA,NA,"",81,NA,NA,594.85,24.9932600000001,NA,900,60,370,60,978.23,NA,NA,NA,NA,NA,NA,NA,NA,NA,NA,NA
"1328","137",3.41,2.68,0.008,0.022,0.06,0.106,0.029,0.015,0.001,0.028,0.016,0.001,0,0.008,467,NA,NA,"",82,NA,NA,597.31,18.49746,NA,900,60,270,60,1547.14,NA,NA,NA,NA,NA,NA,NA,NA,NA,NA,NA
"1329","137",3.41,2.68,0.008,0.022,0.06,0.106,0.029,0.015,0.001,0.028,0.016,0.001,0,0.008,467,NA,NA,"",82,NA,NA,597.31,18.49746,NA,900,60,370,60,992.8,NA,NA,NA,NA,NA,NA,NA,NA,NA,NA,NA
"1330","137",3.5,2.5,0.05,0.005,0.05,0.25,0.019,0,0,0,0,0,0,0,NA,NA,NA,"",NA,NA,NA,696.4,4,NA,900,60,270,30,968.9,NA,1.2,NA,NA,NA,NA,NA,NA,NA,NA,NA
"1331","137",3.5,2.5,0.05,0.005,0.05,0.25,0.019,0,0,0,0,0,0,0,NA,NA,NA,"",NA,NA,NA,696.4,4,NA,900,60,270,60,1360.9,NA,1.3,NA,NA,NA,NA,NA,NA,NA,NA,NA
"1332","137",3.5,2.5,0.05,0.005,0.05,0.25,0.019,0,0,0,0,0,0,0,NA,NA,NA,"",NA,NA,NA,696.4,4,NA,900,60,270,90,1312.3,NA,1.2,NA,NA,NA,NA,NA,NA,NA,NA,NA
"1333","137",3.5,2.5,0.05,0.005,0.05,0.25,0.019,0,0,0,0,0,0,0,NA,NA,NA,"",NA,NA,NA,696.4,4,NA,900,60,370,30,811.8,NA,2.5,NA,NA,NA,NA,NA,NA,NA,NA,NA
"1334","137",3.5,2.5,0.05,0.005,0.05,0.25,0.019,0,0,0,0,0,0,0,NA,NA,NA,"",NA,NA,NA,696.4,4,NA,900,60,370,60,925.2,NA,2.7,NA,NA,NA,NA,NA,NA,NA,NA,NA
"1335","137",3.5,2.5,0.05,0.005,0.05,0.25,0.019,0,0,0,0,0,0,0,NA,NA,NA,"",NA,NA,NA,696.4,4,NA,900,60,370,90,817.5,NA,2.6,NA,NA,NA,NA,NA,NA,NA,NA,NA
"1336","137",3.5,2.5,0.05,0.005,0.05,0.25,0.019,0,0,0,0,0,0,0,NA,NA,NA,"",NA,NA,NA,696.4,4,NA,850,60,270,60,1142.47,NA,NA,NA,NA,NA,NA,NA,NA,NA,NA,NA
"1337","137",3.5,2.5,0.05,0.005,0.05,0.25,0.019,0,0,0,0,0,0,0,NA,NA,NA,"",NA,NA,NA,696.4,4,NA,900,60,270,60,1313.32,NA,NA,NA,NA,NA,NA,NA,NA,NA,NA,NA
"1338","137",3.5,2.5,0.05,0.005,0.05,0.25,0.019,0,0,0,0,0,0,0,NA,NA,NA,"",NA,NA,NA,696.4,4,NA,925,60,270,60,1205.95,NA,NA,NA,NA,NA,NA,NA,NA,NA,NA,NA
"1339","137",3.5,2.5,0.05,0.005,0.05,0.25,0.019,0,0,0,0,0,0,0,NA,NA,NA,"",NA,NA,NA,696.4,4,NA,850,60,370,60,991.19,NA,NA,NA,NA,NA,NA,NA,NA,NA,NA,NA
"1340","137",3.5,2.5,0.05,0.005,0.05,0.25,0.019,0,0,0,0,0,0,0,NA,NA,NA,"",NA,NA,NA,696.4,4,NA,900,60,370,60,1117.84,NA,NA,NA,NA,NA,NA,NA,NA,NA,NA,NA
"1341","137",3.5,2.5,0.05,0.005,0.05,0.25,0.019,0,0,0,0,0,0,0,NA,NA,NA,"",NA,NA,NA,696.4,4,NA,925,60,370,60,1010.46,NA,NA,NA,NA,NA,NA,NA,NA,NA,NA,NA
"1342","138",3.56,2.55,0.01,0.027,0.045,0.25,0.52,0,0,0,0,0,0,0,NA,NA,NA,"",NA,NA,NA,545.330599999999,5.63172,NA,NA,NA,NA,NA,NA,NA,NA,NA,NA,NA,NA,NA,NA,NA,NA,NA
"1343","139",3.48,2.7,0.001,0.033,0,0.07,0.06,0.02,0,0.03,0,0,0,0,NA,NA,NA,"",NA,NA,NA,556.63886,13.67602,NA,900,120,250,120,1242,1483,1.2,453,NA,NA,NA,NA,NA,NA,NA,10.5
"1344","139",3.48,2.7,0.001,0.033,0,0.07,0.06,0.02,0,0.03,0,0,0,0,NA,NA,NA,"",NA,NA,NA,556.63886,13.67602,NA,900,120,300,120,1165,1380,2.4,427,NA,NA,NA,NA,NA,NA,NA,18
"1345","139",3.48,2.7,0.001,0.033,0,0.07,0.06,0.02,0,0.03,0,0,0,0,NA,NA,NA,"",NA,NA,NA,556.63886,13.67602,NA,900,120,350,120,939,1082,5.1,362,NA,NA,NA,NA,NA,NA,NA,21.2
"1346","139",3.48,2.7,0.001,0.033,0,0.07,0.06,0.02,0,0.03,0,0,0,0,NA,NA,NA,"",NA,NA,NA,556.63886,13.67602,NA,900,120,400,120,806,1010,6.2,331,NA,NA,NA,NA,NA,NA,NA,36.6
"1347","139",3.48,2.7,0.001,0.033,0,0.07,0.06,0.02,0,0.03,0,0,0,0,NA,NA,NA,"",NA,NA,NA,556.63886,13.67602,NA,900,120,450,120,717,952,7,324,NA,NA,NA,NA,NA,NA,NA,39.2
"1348","140",3.75,2.29,0.014,0.34,0.04,0.374,1.41,0,0.32,0,0,0,0,0,NA,NA,NA,"",NA,NA,NA,519.690959999998,10.72744,NA,900,60,280,15,NA,NA,NA,549.01,NA,NA,NA,625,NA,NA,NA,0
"1349","140",3.75,2.29,0.014,0.34,0.04,0.374,1.41,0,0.32,0,0,0,0,0,NA,NA,NA,"",NA,NA,NA,519.690959999998,10.72744,NA,900,60,280,30,NA,NA,NA,415.89,NA,NA,NA,440,NA,NA,NA,0
"1350","140",3.75,2.29,0.014,0.34,0.04,0.374,1.41,0,0.32,0,0,0,0,0,NA,NA,NA,"",NA,NA,NA,519.690959999998,10.72744,NA,900,60,280,60,NA,NA,NA,402.95,NA,NA,NA,425,NA,NA,NA,0
"1351","140",3.75,2.29,0.014,0.34,0.04,0.374,1.41,0,0.32,0,0,0,0,0,NA,NA,NA,"",NA,NA,NA,519.690959999998,10.72744,NA,900,60,280,90,NA,NA,NA,412.93,NA,NA,NA,435,NA,NA,NA,0
"1352","140",3.75,2.29,0.014,0.34,0.04,0.374,1.41,0,0.32,0,0,0,0,0,NA,NA,NA,"",NA,NA,NA,519.690959999998,10.72744,NA,900,60,280,120,NA,NA,NA,402.95,NA,NA,NA,425,NA,NA,NA,0
"1353","140",3.75,2.29,0.014,0.34,0.04,0.374,1.41,0,0.32,0,0,0,0,0,NA,NA,NA,"",NA,NA,NA,519.690959999998,10.72744,NA,900,60,400,15,880,NA,NA,391.6,NA,NA,NA,410,NA,NA,NA,15
"1354","140",3.75,2.29,0.014,0.34,0.04,0.374,1.41,0,0.32,0,0,0,0,0,NA,NA,NA,"",NA,NA,NA,519.690959999998,10.72744,NA,900,60,400,30,725,NA,NA,334.41,NA,NA,NA,345,NA,NA,NA,0.001
"1355","140",3.75,2.29,0.014,0.34,0.04,0.374,1.41,0,0.32,0,0,0,0,0,NA,NA,NA,"",NA,NA,NA,519.690959999998,10.72744,NA,900,60,400,60,690,NA,NA,277,NA,NA,NA,285,NA,NA,NA,NA
"1356","140",3.75,2.29,0.014,0.34,0.04,0.374,1.41,0,0.32,0,0,0,0,0,NA,NA,NA,"",NA,NA,NA,519.690959999998,10.72744,NA,900,60,400,90,650,NA,NA,268.57,NA,NA,NA,275,NA,NA,NA,NA
"1357","140",3.75,2.29,0.014,0.34,0.04,0.374,1.41,0,0.32,0,0,0,0,0,NA,NA,NA,"",NA,NA,NA,519.690959999998,10.72744,NA,900,60,400,120,NA,NA,NA,286.27,NA,NA,NA,290,NA,NA,NA,NA
"1358","140",3.75,2.29,0.014,0.34,0.04,0.374,1.41,0,0.32,0,0,0,0,0,NA,NA,NA,"",NA,NA,NA,519.690959999998,10.72744,NA,1050,60,280,15,1025,NA,NA,450.05,NA,NA,NA,485,NA,NA,NA,20
"1359","140",3.75,2.29,0.014,0.34,0.04,0.374,1.41,0,0.32,0,0,0,0,0,NA,NA,NA,"",NA,NA,NA,519.690959999998,10.72744,NA,1050,60,280,30,780,NA,NA,391.6,NA,NA,NA,410,NA,NA,NA,18
"1360","140",3.75,2.29,0.014,0.34,0.04,0.374,1.41,0,0.32,0,0,0,0,0,NA,NA,NA,"",NA,NA,NA,519.690959999998,10.72744,NA,1050,60,280,60,725,NA,NA,370.68,NA,NA,NA,385,NA,NA,NA,0.001
"1361","140",3.75,2.29,0.014,0.34,0.04,0.374,1.41,0,0.32,0,0,0,0,0,NA,NA,NA,"",NA,NA,NA,519.690959999998,10.72744,NA,1050,60,280,90,700,NA,NA,314,NA,NA,NA,320,NA,NA,NA,NA
"1362","140",3.75,2.29,0.014,0.34,0.04,0.374,1.41,0,0.32,0,0,0,0,0,NA,NA,NA,"",NA,NA,NA,519.690959999998,10.72744,NA,1050,60,280,120,NA,NA,NA,370.68,NA,NA,NA,385,NA,NA,NA,NA
"1363","140",3.75,2.29,0.014,0.34,0.04,0.374,1.41,0,0.32,0,0,0,0,0,NA,NA,NA,"",NA,NA,NA,519.690959999998,10.72744,NA,1050,60,400,15,800,NA,NA,311.06,NA,NA,NA,315,NA,NA,NA,35
"1364","140",3.75,2.29,0.014,0.34,0.04,0.374,1.41,0,0.32,0,0,0,0,0,NA,NA,NA,"",NA,NA,NA,519.690959999998,10.72744,NA,1050,60,400,30,650,NA,NA,273.15,NA,NA,NA,280,NA,NA,NA,0.001
"1365","140",3.75,2.29,0.014,0.34,0.04,0.374,1.41,0,0.32,0,0,0,0,0,NA,NA,NA,"",NA,NA,NA,519.690959999998,10.72744,NA,1050,60,400,60,525,NA,NA,277,NA,NA,NA,285,NA,NA,NA,NA
"1366","140",3.75,2.29,0.014,0.34,0.04,0.374,1.41,0,0.32,0,0,0,0,0,NA,NA,NA,"",NA,NA,NA,519.690959999998,10.72744,NA,1050,60,400,90,550,NA,NA,268.57,NA,NA,NA,275,NA,NA,NA,NA
"1367","140",3.75,2.29,0.014,0.34,0.04,0.374,1.41,0,0.32,0,0,0,0,0,NA,NA,NA,"",NA,NA,NA,519.690959999998,10.72744,NA,1050,60,400,120,NA,NA,NA,307.05,NA,NA,NA,310,NA,NA,NA,NA
"1368","141",3.52,2.39,0.012,0.012,0,0.51,0,0.89,0.042,0.038,0,0,0,0,NA,NA,NA,"",NA,NA,NA,729.5786,9.15615999999999,NA,875,NA,300,NA,1208,1070,6,388,42,NA,NA,NA,NA,NA,NA,NA
"1369","142",3.6,2.5,0.014,0.01,0.066,0.28,0,0.45,0,0.04,0,0,0,0,NA,NA,NA,"",NA,NA,NA,793.293,7.43235999999997,NA,900,120,350,60,NA,NA,NA,NA,NA,NA,NA,NA,85,21,NA,NA
"1370","142",3.6,2.5,0.014,0.01,0.066,0.28,0,0.45,0,0.04,0,0,0,0,NA,NA,NA,"",NA,NA,NA,793.293,7.43235999999997,NA,900,120,350,120,NA,NA,NA,NA,NA,NA,NA,NA,110,21,NA,NA
"1371","142",3.6,2.5,0.014,0.01,0.066,0.28,0,0.45,0,0.04,0,0,0,0,NA,NA,NA,"",NA,NA,NA,793.293,7.43235999999997,NA,900,120,350,180,NA,NA,NA,NA,NA,NA,NA,NA,108.5,21,NA,NA
"1372","142",3.6,2.5,0.014,0.01,0.066,0.28,0,0.45,0,0.04,0,0,0,0,NA,NA,NA,"",NA,NA,NA,793.293,7.43235999999997,NA,900,120,350,240,NA,NA,NA,NA,NA,NA,NA,NA,100,21,NA,NA
"1373","142",3.6,2.5,0.014,0.01,0.066,0.28,0,0.45,0,0.04,0,0,0,0,NA,NA,NA,"",NA,NA,NA,793.293,7.43235999999997,NA,900,120,350,360,NA,NA,NA,NA,NA,NA,NA,NA,90,21,NA,NA
"1374","142",3.07,2.15,0.014,0.01,0.066,0.26,1.5,1.6,0,0.04,0,0,0,0,NA,NA,NA,"",NA,NA,NA,758.943,7.55127999999997,NA,900,120,350,60,NA,NA,NA,NA,NA,NA,NA,NA,41,21,NA,NA
"1375","142",3.07,2.15,0.014,0.01,0.066,0.26,1.5,1.6,0,0.04,0,0,0,0,NA,NA,NA,"",NA,NA,NA,758.943,7.55127999999997,NA,900,120,350,120,NA,NA,NA,NA,NA,NA,NA,NA,119,21,NA,NA
"1376","142",3.07,2.15,0.014,0.01,0.066,0.26,1.5,1.6,0,0.04,0,0,0,0,NA,NA,NA,"",NA,NA,NA,758.943,7.55127999999997,NA,900,120,350,180,NA,NA,NA,NA,NA,NA,NA,NA,121,21,NA,NA
"1377","142",3.07,2.15,0.014,0.01,0.066,0.26,1.5,1.6,0,0.04,0,0,0,0,NA,NA,NA,"",NA,NA,NA,758.943,7.55127999999997,NA,900,120,350,240,NA,NA,NA,NA,NA,NA,NA,NA,105,21,NA,NA
"1378","142",3.07,2.15,0.014,0.01,0.066,0.26,1.5,1.6,0,0.04,0,0,0,0,NA,NA,NA,"",NA,NA,NA,758.943,7.55127999999997,NA,900,120,350,360,NA,NA,NA,NA,NA,NA,NA,NA,50,21,NA,NA
"1379","143",3.69,2.6,0.005,0.016,0.064,0.36,0.52,0.29,0,0,0,0,0,0,300,NA,NA,"",NA,NA,NA,561.188879999999,6.70539999999997,2,900,30,350,10,1000,875,1.5,364.92,NA,NA,NA,380,40,21,NA,NA
"1380","143",3.69,2.6,0.005,0.016,0.064,0.36,0.52,0.29,0,0,0,0,0,0,180,NA,NA,"",NA,NA,NA,561.188879999999,6.70539999999997,4,900,30,350,10,970,840,2,354.15,NA,NA,NA,370,50,21,NA,NA
"1381","143",3.69,2.6,0.005,0.016,0.064,0.36,0.52,0.29,0,0,0,0,0,0,165,NA,NA,"",NA,NA,NA,561.188879999999,6.70539999999997,6,900,30,350,10,960,805,3,347.41,NA,NA,NA,360,85,21,NA,NA
"1382","143",3.69,2.6,0.005,0.016,0.064,0.36,0.52,0.29,0,0,0,0,0,0,115,NA,NA,"",NA,NA,NA,561.188879999999,6.70539999999997,8,900,30,350,10,950,810,4.5,320.51,NA,NA,NA,330,95,21,NA,NA
"1383","143",3.69,2.6,0.005,0.016,0.064,0.36,0.52,0.29,0,0,0,0,0,0,300,NA,NA,"",NA,NA,NA,561.188879999999,6.70539999999997,2,900,30,400,30,830,700,1.5,328.92,NA,NA,NA,340,90,21,NA,NA
"1384","143",3.69,2.6,0.005,0.016,0.064,0.36,0.52,0.29,0,0,0,0,0,0,180,NA,NA,"",NA,NA,NA,561.188879999999,6.70539999999997,4,900,30,400,30,810,675,4.5,320.51,NA,NA,NA,330,100,21,NA,NA
"1385","143",3.69,2.6,0.005,0.016,0.064,0.36,0.52,0.29,0,0,0,0,0,0,165,NA,NA,"",NA,NA,NA,561.188879999999,6.70539999999997,6,900,30,400,30,805,680,5,314,NA,NA,NA,320,110,21,NA,NA
"1386","143",3.69,2.6,0.005,0.016,0.064,0.36,0.52,0.29,0,0,0,0,0,0,115,NA,NA,"",NA,NA,NA,561.188879999999,6.70539999999997,8,900,30,400,30,800,670,6,306.04,NA,NA,NA,309,120,21,NA,NA
"1387","144",3.75,2.55,0.08,0.03,0.08,0.19,1.42,0.62,0,0,0,0,0,0,NA,NA,NA,"",NA,89,11,687.938,6.96809999999999,NA,900,120,280,NA,NA,NA,NA,NA,NA,NA,NA,NA,NA,NA,12,NA
"1388","144",3.75,2.55,0.08,0.03,0.08,0.19,1.42,0.62,0,0,0,0,0,0,NA,NA,NA,"",NA,89,11,687.938,6.96809999999999,NA,900,120,330,NA,NA,NA,NA,NA,NA,NA,NA,NA,NA,NA,18,NA
"1389","144",3.75,2.55,0.08,0.03,0.08,0.19,1.42,0.62,0,0,0,0,0,0,NA,NA,NA,"",NA,89,11,687.938,6.96809999999999,NA,900,120,380,NA,NA,NA,NA,NA,NA,NA,NA,NA,NA,NA,34,NA
"1390","145",3.56,2.55,0.01,0.027,0.045,0.25,0.52,0,0,0,0,0,0,0,NA,NA,NA,"",NA,NA,NA,545.330599999999,5.63172,NA,NA,NA,NA,NA,NA,NA,NA,NA,NA,NA,NA,NA,NA,NA,NA,NA
"1391","146",3.72,1.95,0.0093,0.0283,0.045,0.198,0.015,0.582,0.0012,0,0,0,0,0,NA,NA,NA,"",NA,NA,NA,798.2676,5.94090000000001,NA,NA,NA,400,60,NA,NA,NA,410.71,43.6,NA,NA,NA,NA,NA,NA,NA
"1392","146",3.72,1.95,0.0093,0.0283,0.045,0.198,0.015,0.582,0.0012,0,0,0,0,0,NA,NA,NA,"",NA,NA,NA,798.2676,5.94090000000001,NA,NA,NA,400,120,NA,NA,NA,449.44,47.4,NA,NA,NA,NA,NA,NA,NA
"1393","146",3.72,1.95,0.0093,0.0283,0.045,0.198,0.015,0.582,0.0012,0,0,0,0,0,NA,NA,NA,"",NA,NA,NA,798.2676,5.94090000000001,NA,NA,NA,350,120,NA,NA,NA,432.29,46.15,NA,NA,NA,NA,NA,NA,NA
"1394","146",3.72,1.95,0.0093,0.0283,0.045,0.198,0.015,0.582,0.0012,0,0,0,0,0,NA,NA,NA,"",NA,NA,NA,798.2676,5.94090000000001,NA,NA,NA,350,60,NA,NA,NA,416.65,44.3,NA,NA,NA,NA,NA,NA,NA
"1395","146",3.72,1.95,0.0093,0.0283,0.045,0.198,0.015,0.582,0.0012,0,0,0,0,0,NA,NA,NA,"",NA,NA,NA,798.2676,5.94090000000001,NA,NA,NA,300,60,NA,NA,NA,488.16,51.1,NA,NA,NA,NA,NA,NA,NA
"1396","146",3.72,1.95,0.0093,0.0283,0.045,0.198,0.015,0.582,0.0012,0,0,0,0,0,NA,NA,NA,"",NA,NA,NA,798.2676,5.94090000000001,NA,NA,NA,300,120,NA,NA,NA,373,40,NA,NA,NA,NA,NA,NA,NA
"1397","147",3.48,2.028,0.01,0.027,0.045,0.22,0.016,0.6,0.03,0.05,0.02,0.0079,0,0.012,NA,NA,NA,"",NA,NA,NA,768.722,21.5650400000001,NA,850,60,330,60,NA,NA,NA,NA,NA,NA,NA,NA,NA,NA,25,NA
"1398","147",3.48,2.028,0.01,0.027,0.045,0.22,0.016,0.6,0.03,0.05,0.02,0.0079,0,0.012,NA,NA,NA,"",NA,NA,NA,768.722,21.5650400000001,NA,850,90,330,60,NA,NA,NA,NA,NA,NA,NA,NA,NA,NA,31,NA
"1399","147",3.48,2.028,0.01,0.027,0.045,0.22,0.016,0.6,0.03,0.05,0.02,0.0079,0,0.012,NA,NA,NA,"",NA,NA,NA,768.722,21.5650400000001,NA,850,120,330,60,NA,NA,NA,NA,NA,NA,NA,NA,NA,NA,33,NA
"1400","147",3.48,2.028,0.01,0.027,0.045,0.22,0.016,0.6,0.03,0.05,0.02,0.0079,0,0.012,NA,NA,NA,"",NA,NA,NA,768.722,21.5650400000001,NA,900,60,330,60,NA,NA,NA,NA,NA,NA,NA,NA,NA,NA,36,NA
"1401","147",3.48,2.028,0.01,0.027,0.045,0.22,0.016,0.6,0.03,0.05,0.02,0.0079,0,0.012,NA,NA,NA,"",NA,NA,NA,768.722,21.5650400000001,NA,900,90,330,60,NA,NA,NA,NA,NA,NA,NA,NA,NA,NA,37,NA
"1402","147",3.48,2.028,0.01,0.027,0.045,0.22,0.016,0.6,0.03,0.05,0.02,0.0079,0,0.012,NA,NA,NA,"",NA,NA,NA,768.722,21.5650400000001,NA,900,120,330,60,NA,NA,NA,NA,NA,NA,NA,NA,NA,NA,38,NA
"1403","148",3.64,2.49,0.014,0.014,0.045,0.3,0,0.46,0,0,0,0,0,0,70,13,47.5,"",NA,90,10,792.7386,4.33192,NA,900,120,300,60,1427,1315,1.4,326.09,NA,NA,NA,6.8,52.6,21,NA,NA
"1404","148",3.64,2.49,0.014,0.014,0.045,0.3,0,0.46,0,0,0,0,0,0,70,13,47.5,"",NA,90,10,792.7386,4.33192,NA,900,120,300,120,1428,1346,3.4,323.01,NA,NA,NA,7.1,59.7,21,NA,NA
"1405","148",3.64,2.49,0.014,0.014,0.045,0.3,0,0.46,0,0,0,0,0,0,70,13,47.5,"",NA,90,10,792.7386,4.33192,NA,900,120,300,180,1445,1342,3.7,285.13,NA,NA,NA,11,76.9,21,NA,NA
"1406","148",3.64,2.49,0.014,0.014,0.045,0.3,0,0.46,0,0,0,0,0,0,70,13,47.5,"",NA,90,10,792.7386,4.33192,NA,900,120,300,240,1481,1391,3.1,307.01,NA,NA,NA,8.7,71.6,21,NA,NA
"1407","148",3.64,2.49,0.014,0.014,0.045,0.3,0,0.46,0,0,0,0,0,0,70,13,47.5,"",NA,90,10,792.7386,4.33192,NA,900,120,300,360,1412,1345,2.7,307.01,NA,NA,NA,8.7,2.7,21,NA,NA
"1408","148",3.64,2.49,0.014,0.014,0.045,0.3,0,0.46,0,0,0,0,0,0,70,13,47.5,"",NA,90,10,792.7386,4.33192,NA,900,120,350,60,1158,1026,4.7,259.39,NA,NA,NA,13.9,85.6,21,NA,NA
"1409","148",3.64,2.49,0.014,0.014,0.045,0.3,0,0.46,0,0,0,0,0,0,70,13,47.5,"",NA,90,10,792.7386,4.33192,NA,900,120,350,120,1112,998,7.9,237.22,NA,NA,NA,16.6,106.1,21,NA,NA
"1410","148",3.64,2.49,0.014,0.014,0.045,0.3,0,0.46,0,0,0,0,0,0,70,13,47.5,"",NA,90,10,792.7386,4.33192,NA,900,120,350,180,1109,993,7.1,238.8,NA,NA,NA,16.4,105.1,21,NA,NA
"1411","148",3.64,2.49,0.014,0.014,0.045,0.3,0,0.46,0,0,0,0,0,0,70,13,47.5,"",NA,90,10,792.7386,4.33192,NA,900,120,350,240,1205,1121,5.9,273.34,NA,NA,NA,12.3,100.8,21,NA,NA
"1412","148",3.64,2.49,0.014,0.014,0.045,0.3,0,0.46,0,0,0,0,0,0,70,13,47.5,"",NA,90,10,792.7386,4.33192,NA,900,120,350,360,1160,1066,5.3,277.82,NA,NA,NA,11.8,91.6,21,NA,NA
"1413","148",3.64,2.49,0.014,0.014,0.045,0.3,0,0.46,0,0,0,0,0,0,70,13,47.5,"",NA,90,10,792.7386,4.33192,NA,900,120,400,60,977,760,6.3,250.98,NA,NA,NA,14.9,86.3,21,NA,NA
"1414","148",3.64,2.49,0.014,0.014,0.045,0.3,0,0.46,0,0,0,0,0,0,70,13,47.5,"",NA,90,10,792.7386,4.33192,NA,900,120,400,120,984,834,7.1,246.05,NA,NA,NA,15.5,89.4,21,NA,NA
"1415","148",3.64,2.49,0.014,0.014,0.045,0.3,0,0.46,0,0,0,0,0,0,70,13,47.5,"",NA,90,10,792.7386,4.33192,NA,900,120,400,180,987,820,6.2,261.1,NA,NA,NA,13.7,56.5,21,NA,NA
"1416","148",3.64,2.49,0.014,0.014,0.045,0.3,0,0.46,0,0,0,0,0,0,70,13,47.5,"",NA,90,10,792.7386,4.33192,NA,900,120,400,240,1007,804,4.5,402.12,NA,NA,NA,0,23,21,NA,NA
"1417","148",3.64,2.49,0.014,0.014,0.045,0.3,0,0.46,0,0,0,0,0,0,70,13,47.5,"",NA,90,10,792.7386,4.33192,NA,900,120,400,360,1019,884,2,402.12,NA,NA,NA,0,20.4,21,NA,NA
"1418","149",3.56,2.55,0.01,0.027,0.045,0.25,0.52,0,0,0,0,0,0,0,NA,NA,NA,"",NA,NA,NA,545.330599999999,5.63172,NA,NA,NA,NA,NA,NA,NA,NA,NA,NA,NA,NA,NA,NA,NA,NA,NA
"1419","150",3.56,2.55,0.01,0.027,0.045,0.25,0.52,0,0,0,0,0,0,0,NA,NA,NA,"",NA,NA,NA,545.330599999999,5.63172,NA,NA,NA,NA,NA,NA,NA,NA,NA,NA,NA,NA,NA,NA,NA,NA,NA
"1420","151",3.39,2.62,0.01,0.042,0.046,0.29,0.72,0.51,0,0,0,0,0,0,NA,NA,NA,"",NA,81.6,18.4,656,3.2,NA,930,60,380,120,1080,NA,7.8,314,NA,NA,NA,NA,5,-60,37.4,NA
