Repository: danielponikowski/metal

# metallurgy-analysis
Analysis and build predictive models in metallurgy task.

File: data/dane-zeliwo-uzupelnienie_tw.csv (part 7 of 7)
"","Nr źródła","C [%]","Si [%]","S [%]","P [%]","Mg [%]","Mn [%]","Ni [%]","Cu [%]","Mo [%]","Cr [%]","Al [%]","Sn [%]","B [%]","V [%]","Wydzielenia grafitu [mm-2]","Udział wydzieleń grafitu [%]","Średnica sferoidów [μm]","Wielkość sferoidów","Nodularity [%]","Udział perlitu [%]","Udział ferrytu [%]","Rm [MPa] (as cast)","A5 [%]     (as cast)","Minimalna grubość ścianki [mm]","Temperatura austenityzacji [˚C]","Czas austenityzacji [min.]","Temperatura przemiany izotermicznej [˚C]","Czas przemiany izotermicznej [min.]","Rm [MPa]","R0,2 [MPa]","A5 [%]","Twardość Brinella [HB]","Twardość Rockwella [HRC]","Twardość Rockwella [HRA]","Twardość Rockwella [HRB]","Twardość Vickersa [HV]","Udarność Charpy [J]","Temperatura pomiaru udarności [˚C]","Udział austenitu %","Martensite volume fraction Xα'"
"1421","151",3.39,2.62,0.01,0.042,0.046,0.29,0.72,0.51,0,0,0,0,0,0,NA,NA,NA,"",NA,81.6,18.4,656,3.2,NA,930,60,380,120,1080,NA,7.8,314,NA,NA,NA,NA,5.5,-40,37.4,NA
"1422","151",3.39,2.62,0.01,0.042,0.046,0.29,0.72,0.51,0,0,0,0,0,0,NA,NA,NA,"",NA,81.6,18.4,656,3.2,NA,930,60,380,120,1080,NA,7.8,314,NA,NA,NA,NA,7,-20,37.4,NA
"1423","151",3.39,2.62,0.01,0.042,0.046,0.29,0.72,0.51,0,0,0,0,0,0,NA,NA,NA,"",NA,81.6,18.4,656,3.2,NA,930,60,380,120,1080,NA,7.8,314,NA,NA,NA,NA,8.5,0,37.4,NA
"1424","151",3.39,2.62,0.01,0.042,0.046,0.29,0.72,0.51,0,0,0,0,0,0,NA,NA,NA,"",NA,81.6,18.4,656,3.2,NA,930,60,380,120,1080,NA,7.8,314,NA,NA,NA,NA,9,20,37.4,NA
"1425","151",3.39,2.62,0.01,0.042,0.046,0.29,0.72,0.51,0,0,0,0,0,0,NA,NA,NA,"",NA,81.6,18.4,656,3.2,NA,930,60,380,120,1080,NA,7.8,314,NA,NA,NA,NA,14,100,37.4,NA
"1426","152",3.56,2.55,0.01,0.027,0.045,0.25,0.52,0,0,0,0,0,0,0,NA,NA,NA,"",NA,NA,NA,545.330599999999,5.63172,NA,NA,NA,NA,NA,NA,NA,NA,NA,NA,NA,NA,NA,NA,NA,NA,NA
"1427","153",3.4,2.66,0.01,0.021,0.045,0.2,1.03,1.33,0.22,0,0,0,0,0,50,NA,NA,"5",90,NA,NA,715.570400000001,5.73516000000001,NA,920,120,240,120,825,NA,NA,NA,NA,NA,NA,NA,NA,NA,NA,NA
"1428","154",3.56,2.55,0.01,0.027,0.045,0.25,0.52,0,0,0,0,0,0,0,NA,NA,NA,"",NA,NA,NA,545.330599999999,5.63172,NA,NA,NA,NA,NA,NA,NA,NA,NA,NA,NA,NA,NA,NA,NA,NA,NA
"1429","155",3.56,2.55,0.01,0.027,0.045,0.25,0.52,0,0,0,0,0,0,0,NA,NA,NA,"",NA,NA,NA,545.330599999999,5.63172,NA,NA,NA,NA,NA,NA,NA,NA,NA,NA,NA,NA,NA,NA,NA,NA,NA
"1430","156",3.56,2.55,0.01,0.027,0.045,0.25,0.52,0,0,0,0,0,0,0,NA,NA,NA,"",NA,NA,NA,545.330599999999,5.63172,NA,NA,NA,NA,NA,NA,NA,NA,NA,NA,NA,NA,NA,NA,NA,NA,NA
"1431","157",3.68,1.06,0.005,0.005,0.05,0.06,0.04,0,0,0,0.48,0,0,0,339,NA,29.4,"",NA,88,12,618.035059999999,10.03756,NA,920,90,400,100,NA,NA,NA,194.23,NA,NA,NA,197.8,NA,NA,NA,NA
"1432","157",3.68,1.06,0.005,0.005,0.05,0.06,0.04,0,0,0,0.48,0,0,0,438,NA,25,"",NA,12,88,618.035059999999,10.03756,NA,920,90,400,100,NA,NA,NA,283.21,NA,NA,NA,288.5,NA,NA,NA,NA
"1433","157",3.44,1.22,0.005,0.005,0.05,0.1,0.05,0,0,0,4.88,0,0,0,472,NA,17.2,"",NA,52.1,47.9,662.293220000001,6.30556,NA,920,90,400,100,NA,NA,NA,239.9,NA,NA,NA,246.9,NA,NA,NA,NA
"1434","157",3.44,1.22,0.005,0.005,0.05,0.1,0.05,0,0,0,4.88,0,0,0,563,NA,14.4,"",NA,91,9,662.293220000001,6.30556,NA,920,90,400,100,NA,NA,NA,330.15,NA,NA,NA,341.2,NA,NA,NA,NA
"1435","158",3.8,2.6,0.024,0.037,0.056,0.258,0.023,0.321,0.001,0.026,0,0,0,0,NA,NA,NA,"",NA,NA,NA,574.72866,7.56125999999999,NA,900,60,270,90,1570,1385,3,445.46,NA,NA,NA,475,58,21,NA,NA
"1436","158",3.8,2.6,0.024,0.037,0.056,0.258,0.023,0.321,0.001,0.026,0,0,0,0,NA,NA,NA,"",NA,NA,NA,574.72866,7.56125999999999,NA,900,60,300,90,1400,1260,6,412.93,NA,NA,NA,435,78,21,NA,NA
"1437","158",3.8,2.6,0.024,0.037,0.056,0.258,0.023,0.321,0.001,0.026,0,0,0,0,NA,NA,NA,"",NA,NA,NA,574.72866,7.56125999999999,NA,900,60,330,90,1250,1070,9,381.23,NA,NA,NA,400,100,21,NA,NA
"1438","158",3.8,2.6,0.024,0.037,0.056,0.258,0.023,0.321,0.001,0.026,0,0,0,0,NA,NA,NA,"",NA,NA,NA,574.72866,7.56125999999999,NA,900,60,360,90,1050,900,10,324.38,NA,NA,NA,335,102,21,NA,NA
"1439","158",3.81,2.64,0.017,0.037,0.052,0.29,1.57,0.325,0.471,0.032,0,0,0,0,NA,NA,NA,"",NA,NA,NA,547.19064,8.49673999999999,NA,900,60,270,90,1340,1200,2,442.49,NA,NA,NA,470,40,21,NA,NA
"1440","158",3.81,2.64,0.017,0.037,0.052,0.29,1.57,0.325,0.471,0.032,0,0,0,0,NA,NA,NA,"",NA,NA,NA,547.19064,8.49673999999999,NA,900,60,300,90,1300,1130,2,402.95,NA,NA,NA,425,42.5,21,NA,NA
"1441","158",3.81,2.64,0.017,0.037,0.052,0.29,1.57,0.325,0.471,0.032,0,0,0,0,NA,NA,NA,"",NA,NA,NA,547.19064,8.49673999999999,NA,900,60,330,90,1150,990,4,370.68,NA,NA,NA,385,58,21,NA,NA
"1442","158",3.81,2.64,0.017,0.037,0.052,0.29,1.57,0.325,0.471,0.032,0,0,0,0,NA,NA,NA,"",NA,NA,NA,547.19064,8.49673999999999,NA,900,60,360,90,980,700,4,314,NA,NA,NA,320,68.5,21,NA,NA
"1443","159",3.56,2.55,0.01,0.027,0.045,0.25,0.52,0,0,0,0,0,0,0,NA,NA,NA,"",NA,NA,NA,545.330599999999,5.63172,NA,NA,NA,NA,NA,NA,NA,NA,NA,NA,NA,NA,NA,NA,NA,NA,NA
"1444","160",3.56,2.55,0.01,0.027,0.045,0.25,0.52,0,0,0,0,0,0,0,NA,NA,NA,"",NA,NA,NA,545.330599999999,5.63172,NA,NA,NA,NA,NA,NA,NA,NA,NA,NA,NA,NA,NA,NA,NA,NA,NA
"1445","161",3.79,3.09,0.014,0.046,0.028,0.45,0,0,0,0,0,0,0,0,135,NA,NA,"",92,11,82,404,15,NA,780,90,375,60,370,370,9.3,NA,NA,NA,NA,NA,145,21,0,NA
"1446","161",3.79,3.09,0.014,0.046,0.028,0.45,0,0,0,0,0,0,0,0,135,NA,NA,"",92,11,82,404,15,NA,800,90,375,60,310,320,5.5,NA,NA,NA,NA,NA,140,21,8,NA
"1447","161",3.79,3.09,0.014,0.046,0.028,0.45,0,0,0,0,0,0,0,0,135,NA,NA,"",92,11,82,404,15,NA,830,90,375,60,500,370,7,NA,NA,NA,NA,NA,130,21,42,NA
"1448","161",3.79,3.09,0.014,0.046,0.028,0.45,0,0,0,0,0,0,0,0,NA,NA,NA,"",NA,NA,NA,411.611,14.6033,NA,860,NA,375,NA,800,510,6,NA,NA,NA,NA,NA,105,21,NA,NA
"1449","161",3.41,2.58,0.04,0.026,0.084,0.047,1.02,0,0.24,0,0,0,0,0,160,NA,NA,"",95,42,50,370,5.3,NA,780,90,375,60,550,360,3.5,NA,NA,NA,NA,NA,95,21,69,NA
"1450","161",3.41,2.58,0.04,0.026,0.084,0.047,1.02,0,0.24,0,0,0,0,0,160,NA,NA,"",95,42,50,370,5.3,NA,800,90,375,60,895,600,7,NA,NA,NA,NA,NA,100,21,79,NA
"1451","161",3.41,2.58,0.04,0.026,0.084,0.047,1.02,0,0.24,0,0,0,0,0,160,NA,NA,"",95,42,50,370,5.3,NA,830,90,375,60,980,700,5.5,NA,NA,NA,NA,NA,135,21,83,NA
"1452","161",3.41,2.58,0.04,0.026,0.084,0.047,1.02,0,0.24,0,0,0,0,0,NA,NA,NA,"",NA,NA,NA,376.73864,5.50792000000002,NA,860,NA,375,NA,850,630,3,NA,NA,NA,NA,NA,70,21,NA,NA
"1453","162",3.635,3.055,0.01,0.02,0.025,0.11,0.52,0,0,0,0,0,0,0,2170,NA,NA,"",NA,NA,NA,470.502739999999,12.0788,NA,880,20,400,5,NA,NA,NA,388.99,NA,NA,NA,407,NA,NA,NA,NA
"1454","162",3.635,3.055,0.01,0.02,0.025,0.11,0.52,0,0,0,0,0,0,0,2170,NA,NA,"",NA,NA,NA,470.502739999999,12.0788,NA,880,20,400,15,NA,NA,NA,392.38,NA,NA,NA,411,NA,NA,NA,NA
"1455","162",3.635,3.055,0.01,0.02,0.025,0.11,0.52,0,0,0,0,0,0,0,2170,NA,NA,"",NA,NA,NA,470.502739999999,12.0788,NA,880,20,400,30,NA,NA,NA,405.8,NA,NA,NA,427.8,NA,NA,NA,NA
"1456","162",3.635,3.055,0.01,0.02,0.025,0.11,0.52,0,0,0,0,0,0,0,2170,NA,NA,"",NA,NA,NA,470.502739999999,12.0788,NA,880,20,400,90,NA,NA,NA,408.95,NA,NA,NA,430.8,NA,NA,NA,NA
"1457","162",3.635,3.055,0.01,0.02,0.025,0.11,0.52,0,0,0,0,0,0,0,2170,NA,NA,"",NA,NA,NA,470.502739999999,12.0788,NA,880,20,400,120,NA,NA,NA,375.45,NA,NA,NA,393.8,NA,NA,NA,NA
"1458","162",3.635,3.055,0.01,0.02,0.025,0.11,0.52,0,0,0,0,0,0,0,2170,NA,NA,"",NA,NA,NA,470.502739999999,12.0788,NA,880,20,400,120,NA,NA,NA,278.17,NA,NA,NA,285.8,NA,NA,NA,NA
"1459","163",3.62,2.14,0.009,0.026,0,0.18,0.72,0.02,0,0.029,0,0,0,0,NA,NA,NA,"",NA,NA,NA,370,22,NA,900,120,300,75,510,305,23,310,NA,67,NA,NA,12.67,21,NA,NA
"1460","163",3.62,2.14,0.009,0.026,0,0.18,0.72,0.02,0,0.029,0,0,0,0,NA,NA,NA,"",NA,NA,NA,370,22,NA,900,120,300,120,520,312,24.5,255.5,NA,63,NA,NA,11.67,21,NA,NA
"1461","163",3.62,2.14,0.009,0.026,0,0.18,0.72,0.02,0,0.029,0,0,0,0,NA,NA,NA,"",NA,NA,NA,370,22,NA,900,120,300,150,512,322,23.5,268,NA,64,NA,NA,10.67,21,NA,NA
"1462","163",3.62,2.14,0.009,0.026,0,0.18,0.72,0.02,0,0.029,0,0,0,0,NA,NA,NA,"",NA,NA,NA,370,22,NA,900,120,350,75,450,339,25,144,NA,48,NA,NA,9.67,21,NA,NA
"1463","163",3.62,2.14,0.009,0.026,0,0.18,0.72,0.02,0,0.029,0,0,0,0,NA,NA,NA,"",NA,NA,NA,370,22,NA,900,120,350,120,456,348,26,170,NA,53,NA,NA,8.67,21,NA,NA
"1464","163",3.62,2.14,0.009,0.026,0,0.18,0.72,0.02,0,0.029,0,0,0,0,NA,NA,NA,"",NA,NA,NA,370,22,NA,900,120,350,150,462,362,25.7,176,NA,54,NA,NA,6.67,21,NA,NA
"1465","163",3.58,2.08,0.042,0.024,0,0.2,0.1,0.43,0,0.03,0,0,0,0,NA,NA,NA,"",NA,NA,NA,565,8,NA,900,120,300,75,830,245,9,255.5,NA,63,NA,NA,4.67,21,NA,NA
"1466","163",3.58,2.08,0.042,0.024,0,0.2,0.1,0.43,0,0.03,0,0,0,0,NA,NA,NA,"",NA,NA,NA,565,8,NA,900,120,300,120,847,256,9.7,295,NA,66,NA,NA,3.67,21,NA,NA
"1467","163",3.58,2.08,0.042,0.024,0,0.2,0.1,0.43,0,0.03,0,0,0,0,NA,NA,NA,"",NA,NA,NA,565,8,NA,900,120,300,150,839,269,9.3,310,NA,67,NA,NA,3.67,21,NA,NA
"1468","163",3.58,2.08,0.042,0.024,0,0.2,0.1,0.43,0,0.03,0,0,0,0,NA,NA,NA,"",NA,NA,NA,565,8,NA,900,120,350,75,690,279,10,148,NA,49,NA,NA,3,21,NA,NA
"1469","163",3.58,2.08,0.042,0.024,0,0.2,0.1,0.43,0,0.03,0,0,0,0,NA,NA,NA,"",NA,NA,NA,565,8,NA,900,120,350,120,706,284,11.2,153,NA,50,NA,NA,2.67,21,NA,NA
"1470","163",3.58,2.08,0.042,0.024,0,0.2,0.1,0.43,0,0.03,0,0,0,0,NA,NA,NA,"",NA,NA,NA,565,8,NA,900,120,350,150,695,298,10.3,153,NA,50,NA,NA,2.67,21,NA,NA
"1471","164",3.56,2.55,0.01,0.027,0.045,0.25,0.52,0,0,0,0,0,0,0,NA,NA,NA,"",NA,NA,NA,545.330599999999,5.63172,NA,NA,NA,NA,NA,NA,NA,NA,NA,NA,NA,NA,NA,NA,NA,NA,NA
"1472","165",3.56,2.55,0.01,0.027,0.045,0.25,0.52,0,0,0,0,0,0,0,NA,NA,NA,"",NA,NA,NA,545.330599999999,5.63172,NA,NA,NA,NA,NA,NA,NA,NA,NA,NA,NA,NA,NA,NA,NA,NA,NA
"1473","166",3.56,2.55,0.01,0.027,0.045,0.25,0.52,0,0,0,0,0,0,0,NA,NA,NA,"",NA,NA,NA,545.330599999999,5.63172,NA,NA,NA,NA,NA,NA,NA,NA,NA,NA,NA,NA,NA,NA,NA,NA,NA
"1474","167",3.56,2.55,0.01,0.027,0.045,0.25,0.52,0,0,0,0,0,0,0,NA,NA,NA,"",NA,NA,NA,545.330599999999,5.63172,NA,NA,NA,NA,NA,NA,NA,NA,NA,NA,NA,NA,NA,NA,NA,NA,NA
"1475","168",3.56,2.55,0.01,0.027,0.045,0.25,0.52,0,0,0,0,0,0,0,NA,NA,NA,"",NA,NA,NA,545.330599999999,5.63172,NA,NA,NA,NA,NA,NA,NA,NA,NA,NA,NA,NA,NA,NA,NA,NA,NA
"1476","169",3.56,2.55,0.01,0.027,0.045,0.25,0.52,0,0,0,0,0,0,0,NA,NA,NA,"",NA,NA,NA,545.330599999999,5.63172,NA,NA,NA,NA,NA,NA,NA,NA,NA,NA,NA,NA,NA,NA,NA,NA,NA
"1477","170",3.56,2.55,0.01,0.027,0.045,0.25,0.52,0,0,0,0,0,0,0,NA,NA,NA,"",NA,NA,NA,545.330599999999,5.63172,NA,NA,NA,NA,NA,NA,NA,NA,NA,NA,NA,NA,NA,NA,NA,NA,NA
"1478","171",3.56,2.55,0.01,0.027,0.045,0.25,0.52,0,0,0,0,0,0,0,NA,NA,NA,"",NA,NA,NA,545.330599999999,5.63172,NA,NA,NA,NA,NA,NA,NA,NA,NA,NA,NA,NA,NA,NA,NA,NA,NA
"1479","172",3.56,2.55,0.01,0.027,0.045,0.25,0.52,0,0,0,0,0,0,0,NA,NA,NA,"",NA,NA,NA,545.330599999999,5.63172,NA,NA,NA,NA,NA,NA,NA,NA,NA,NA,NA,NA,NA,NA,NA,NA,NA
"1480","173",3.56,2.55,0.01,0.027,0.045,0.25,0.52,0,0,0,0,0,0,0,NA,NA,NA,"",NA,NA,NA,545.330599999999,5.63172,NA,NA,NA,NA,NA,NA,NA,NA,NA,NA,NA,NA,NA,NA,NA,NA,NA
"1481","174",3.56,2.55,0.01,0.027,0.045,0.25,0.52,0,0,0,0,0,0,0,NA,NA,NA,"",NA,NA,NA,545.330599999999,5.63172,NA,NA,NA,NA,NA,NA,NA,NA,NA,NA,NA,NA,NA,NA,NA,NA,NA
"1482","175",3.56,2.55,0.01,0.027,0.045,0.25,0.52,0,0,0,0,0,0,0,NA,NA,NA,"",NA,NA,NA,545.330599999999,5.63172,NA,NA,NA,NA,NA,NA,NA,NA,NA,NA,NA,NA,NA,NA,NA,NA,NA
"1483","176",3.56,2.55,0.01,0.027,0.045,0.25,0.52,0,0,0,0,0,0,0,NA,NA,NA,"",NA,NA,NA,545.330599999999,5.63172,NA,NA,NA,NA,NA,NA,NA,NA,NA,NA,NA,NA,NA,NA,NA,NA,NA
"1484","177",3.56,2.55,0.01,0.027,0.045,0.25,0.52,0,0,0,0,0,0,0,NA,NA,NA,"",NA,NA,NA,545.330599999999,5.63172,NA,NA,NA,NA,NA,NA,NA,NA,NA,NA,NA,NA,NA,NA,NA,NA,NA
"1485","178",3.56,2.55,0.01,0.027,0.045,0.25,0.52,0,0,0,0,0,0,0,NA,NA,NA,"",NA,NA,NA,545.330599999999,5.63172,NA,NA,NA,NA,NA,NA,NA,NA,NA,NA,NA,NA,NA,NA,NA,NA,NA
"1486","179",3.56,2.55,0.01,0.027,0.045,0.25,0.52,0,0,0,0,0,0,0,NA,NA,NA,"",NA,NA,NA,545.330599999999,5.63172,NA,NA,NA,NA,NA,NA,NA,NA,NA,NA,NA,NA,NA,NA,NA,NA,NA
"1487","180",3.56,2.55,0.01,0.027,0.045,0.25,0.52,0,0,0,0,0,0,0,NA,NA,NA,"",NA,NA,NA,545.330599999999,5.63172,NA,NA,NA,NA,NA,NA,NA,NA,NA,NA,NA,NA,NA,NA,NA,NA,NA
"1488","181",3.56,2.55,0.01,0.027,0.045,0.25,0.52,0,0,0,0,0,0,0,NA,NA,NA,"",NA,NA,NA,545.330599999999,5.63172,NA,NA,NA,NA,NA,NA,NA,NA,NA,NA,NA,NA,NA,NA,NA,NA,NA
"1489","182",3.56,2.55,0.01,0.027,0.045,0.25,0.52,0,0,0,0,0,0,0,NA,NA,NA,"",NA,NA,NA,545.330599999999,5.63172,NA,NA,NA,NA,NA,NA,NA,NA,NA,NA,NA,NA,NA,NA,NA,NA,NA
"1490","183",3.56,2.55,0.01,0.027,0.045,0.25,0.52,0,0,0,0,0,0,0,NA,NA,NA,"",NA,NA,NA,545.330599999999,5.63172,NA,NA,NA,NA,NA,NA,NA,NA,NA,NA,NA,NA,NA,NA,NA,NA,NA
"1491","184",3.56,2.55,0.01,0.027,0.045,0.25,0.52,0,0,0,0,0,0,0,NA,NA,NA,"",NA,NA,NA,545.330599999999,5.63172,NA,NA,NA,NA,NA,NA,NA,NA,NA,NA,NA,NA,NA,NA,NA,NA,NA
"1492","185",3.56,2.55,0.01,0.027,0.045,0.25,0.52,0,0,0,0,0,0,0,NA,NA,NA,"",NA,NA,NA,545.330599999999,5.63172,NA,NA,NA,NA,NA,NA,NA,NA,NA,NA,NA,NA,NA,NA,NA,NA,NA
"1493","186",3.56,2.55,0.01,0.027,0.045,0.25,0.52,0,0,0,0,0,0,0,NA,NA,NA,"",NA,NA,NA,545.330599999999,5.63172,NA,NA,NA,NA,NA,NA,NA,NA,NA,NA,NA,NA,NA,NA,NA,NA,NA
"1494","187",3.56,2.55,0.01,0.027,0.045,0.25,0.52,0,0,0,0,0,0,0,NA,NA,NA,"",NA,NA,NA,545.330599999999,5.63172,NA,NA,NA,NA,NA,NA,NA,NA,NA,NA,NA,NA,NA,NA,NA,NA,NA
"1495","188",3.56,2.55,0.01,0.027,0.045,0.25,0.52,0,0,0,0,0,0,0,NA,NA,NA,"",NA,NA,NA,545.330599999999,5.63172,NA,NA,NA,NA,NA,NA,NA,NA,NA,NA,NA,NA,NA,NA,NA,NA,NA
"1496","189",3.56,2.55,0.01,0.027,0.045,0.25,0.52,0,0,0,0,0,0,0,NA,NA,NA,"",NA,NA,NA,545.330599999999,5.63172,NA,NA,NA,NA,NA,NA,NA,NA,NA,NA,NA,NA,NA,NA,NA,NA,NA
"1497","190",3.56,2.55,0.01,0.027,0.045,0.25,0.52,0,0,0,0,0,0,0,NA,NA,NA,"",NA,NA,NA,545.330599999999,5.63172,NA,NA,NA,NA,NA,NA,NA,NA,NA,NA,NA,NA,NA,NA,NA,NA,NA
"1498","191",3.56,2.55,0.01,0.027,0.045,0.25,0.52,0,0,0,0,0,0,0,NA,NA,NA,"",NA,NA,NA,545.330599999999,5.63172,NA,NA,NA,NA,NA,NA,NA,NA,NA,NA,NA,NA,NA,NA,NA,NA,NA
"1499","192",3.56,2.55,0.01,0.027,0.045,0.25,0.52,0,0,0,0,0,0,0,NA,NA,NA,"",NA,NA,NA,545.330599999999,5.63172,NA,NA,NA,NA,NA,NA,NA,NA,NA,NA,NA,NA,NA,NA,NA,NA,NA
"1500","193",3.56,2.55,0.01,0.027,0.045,0.25,0.52,0,0,0,0,0,0,0,NA,NA,NA,"",NA,NA,NA,545.330599999999,5.63172,NA,NA,NA,NA,NA,NA,NA,NA,NA,NA,NA,NA,NA,NA,NA,NA,NA
"1501","194",3.56,2.55,0.01,0.027,0.045,0.25,0.52,0,0,0,0,0,0,0,NA,NA,NA,"",NA,NA,NA,545.330599999999,5.63172,NA,NA,NA,NA,NA,NA,NA,NA,NA,NA,NA,NA,NA,NA,NA,NA,NA
"1502","195",3.56,2.55,0.01,0.027,0.045,0.25,0.52,0,0,0,0,0,0,0,NA,NA,NA,"",NA,NA,NA,545.330599999999,5.63172,NA,NA,NA,NA,NA,NA,NA,NA,NA,NA,NA,NA,NA,NA,NA,NA,NA
"1503","196",3.56,2.55,0.01,0.027,0.045,0.25,0.52,0,0,0,0,0,0,0,NA,NA,NA,"",NA,NA,NA,545.330599999999,5.63172,NA,NA,NA,NA,NA,NA,NA,NA,NA,NA,NA,NA,NA,NA,NA,NA,NA
"1504","197",3.56,2.55,0.01,0.027,0.045,0.25,0.52,0,0,0,0,0,0,0,NA,NA,NA,"",NA,NA,NA,545.330599999999,5.63172,NA,NA,NA,NA,NA,NA,NA,NA,NA,NA,NA,NA,NA,NA,NA,NA,NA
"1505","198",3.56,2.55,0.01,0.027,0.045,0.25,0.52,0,0,0,0,0,0,0,NA,NA,NA,"",NA,NA,NA,545.330599999999,5.63172,NA,NA,NA,NA,NA,NA,NA,NA,NA,NA,NA,NA,NA,NA,NA,NA,NA
"1506","199",3.56,2.55,0.01,0.027,0.045,0.25,0.52,0,0,0,0,0,0,0,NA,NA,NA,"",NA,NA,NA,545.330599999999,5.63172,NA,NA,NA,NA,NA,NA,NA,NA,NA,NA,NA,NA,NA,NA,NA,NA,NA
"1507","200",3.56,2.55,0.01,0.027,0.045,0.25,0.52,0,0,0,0,0,0,0,NA,NA,NA,"",NA,NA,NA,545.330599999999,5.63172,NA,NA,NA,NA,NA,NA,NA,NA,NA,NA,NA,NA,NA,NA,NA,NA,NA
